Repository: LZRasdasdasd/get_data_Agent

# Deep Agents 项目环境配置指南

本项目是基于 [Deep Agents](https://github.com/langchain-ai/deepagents) 的本地部署版本，包含交互式 AI Agent CLI 以及 PDF/Markdown 数据处理工具链。

---

## 环境要求

| 项目 | 版本要求 |
|------|---------|
| Python | >= 3.11, < 4.0 |
| 操作系统 | Windows 10/11 |

> 本项目已自带隔离的 Python 环境（`.conda` 目录），**无需额外安装 Python 或配置系统 PATH**。

---

## 快速开始

### 1. 环境配置（已自动完成）

项目已配置独立的 Python 3.11 环境，并安装以下核心组件：

- **deepagents SDK** (v0.4.4) — Agent 核心框架
- **deepagents-cli** (v0.0.25) — 终端交互式 CLI
- **PDF Qdrant MVP 依赖** — 包含 `qdrant-client`, `pdfplumber`, `python-docx`, `numpy` 等

如果你需要重新安装或迁移项目，请按以下步骤操作：

```cmd
:: 进入项目根目录
cd /d e:\get_data_Agent

:: 1. 安装 deepagents 核心库（本地可编辑模式）
.conda\Scripts\pip.exe install -e deepagents_GDatas\libs\deepagents

:: 2. 安装 deepagents-cli（本地可编辑模式）
.conda\Scripts\pip.exe install -e deepagents_GDatas\libs\cli

:: 3. 安装 PDF 处理相关依赖
.conda\Scripts\pip.exe install -r deepagents_GDatas\libs\cli\deepagents_cli\pdf_qdrant_mvp\requirements.txt
```

### 2. 验证安装

```cmd
:: 查看 deepagents 版本
.conda\Scripts\deepagents.exe --version

:: 或直接使用项目根目录的包装脚本
deepagents --version
```

正常应输出：
```
deepagents-cli 0.0.25
deepagents (SDK) 0.4.4
```

---

## 主要功能与使用方式

### 一、Deep Agents CLI（交互式 AI 终端）

```cmd
:: 启动交互式会话（项目根目录下）
deepagents

:: 恢复上次会话
deepagents -r

:: 非交互模式执行单次任务
deepagents -n "读取 README.md 并总结内容"

:: 查看帮助
deepagents --help
```

> **提示**：由于 `.conda\Scripts` 未加入系统 PATH，项目根目录已提供 `deepagents.bat` 包装脚本，可直接在根目录下运行 `deepagents` 命令。若在其他目录使用，请调用完整路径 `.conda\Scripts\deepagents.exe`。

# PDF Qdrant MVP

# 最小可执行版本 - PDF 数据存入与查询

这是一个基于 Qdrant 向量数据库的最小可执行方案，用于将 PDF 文件内容存入向量数据库并进行语义搜索。

## 功能特性

- **一个 PDF 对应一个集合（表）**: 每个 PDF 文件存入独立的 Qdrant 集合
- **表名即文件名**: 集合名称由 PDF 文件名自动生成
- **语义搜索**: 使用 OpenAI Embeddings 进行向量相似性搜索
- **结果可发现**: 可通过 Qdrant Dashboard 可视化查看数据

## 目录结构

```
pdf_qdrant_mvp/
├── README.md                  # 本文件
├── requirements.txt           # Python 依赖
├── .env.example               # 环境变量模板
├── docker-compose.yml         # Qdrant Docker 配置
├── MVP_PLAN.md               # 详细方案说明
├── src/
│   ├── config.py              # 配置管理
│   ├── pdf_tools.py           # PDF 处理工具
│   ├── vector_tools.py        # Qdrant 向量工具
│   ├── ingest_pdfs.py         # 存入数据脚本
│   └── query_pdfs.py          # 查询数据脚本
```

## 快速开始

### 1. 安装依赖
```bash
cd pdf_qdrant_mvp
pip install -r requirements.txt
```

### 2. 启动 Qdrant
```bash
docker-compose up -d
```

### 3. 配置环境变量
```bash

# 复制环境变量模板
copy .env.example .env

# 编辑 .env 文件，填入 OpenAI API Key
notepad .env
```

### 4. 存入 PDF 数据
```bash

# 使用默认 PDF 目录
python src/ingest_pdfs.py

# 或指定自定义目录
python src/ingest_pdfs.py --pdf-dir "E:\path\to\your\pdfs"
```

### 5. 查询数据
```bash

# 列出所有集合
python src/query_pdfs.py --list

# 在指定集合中查询
python src/query_pdfs.py --collection co_electroreduction_on_single_atom_copper --query "copper catalyst"

```

### 6. 访问 Qdrant Dashboard
打开浏览器访问: http://localhost:6333/dashboard

## PDF 文件位置

默认 PDF 目录: `E:\get_data_Agent\deepagents_GDatas\libs\cli\deepagents_cli\paper`

包含的论文文件:
1. CO electroreduction on single-atom copper.pdf
2. High-Density Cobalt Single-Atom Catalysts for Enhanced Oxygen Evolution Reaction.pdf
3. ... (共 10 个 PDF 文件)

## 集合命名规则
PDF 文件名转换为集合名称的规则:
1. 移除 `.pdf` 扩展名
2. 转换为小写
3. 空格和特殊字符替换为下划线
4. 截断到 50 个字符

示例:
- `CO electroreduction on single-atom copper.pdf` → `co_electroreduction_on_single_atom_copper`
- `High-Density Cobalt Single-Atom Catalysts....pdf` → `high_density_cobalt_single_atom_catalysts`

## 配置说明

| 环境变量 | 说明 | 默认值 |
|---------|------|--------|
| OPENAI_API_KEY | OpenAI API 密钥 | (必填) |
| QDRANT_URL | Qdrant 服务地址 | http://localhost:6333 |
| PDF_DIR | PDF 文件目录 | (见 .env.example) |
| CHUNK_SIZE | 文本块大小 | 1000 |
| CHUNK_OVERLAP | 块之间重叠 | 200 |
| EMBEDDING_MODEL | 嵌入模型 | text-embedding-3-small |

## 常用命令

```bash

# 存入数据
python src/ingest_pdfs.py -d <PDF目录> -s <块大小> -o <重叠大小>

# 查询数据
python src/query_pdfs.py -l                    # 列出集合
python src/query_pdfs.py -c <集合名> -q <查询>  # 查询
python src/query_pdfs.py -c <集合名>          # 交互式查询

## 注意事项
- 需要先启动 Qdrant 服务再存入数据
- 需要配置 OpenAI API Key
- PDF 文件名会自动转换为集合名称
- 可通过 Qdrant Dashboard 查看和管理数据

## Qdrant 连接与迁移指南

### 为什么迁移项目后会连接失败？
每次迁移项目或更换工作目录时，可能会遇到 `[WinError 10061] 由于目标计算机积极拒绝，无法连接` 的错误。常见原因：

1. **Docker 容器未启动**：迁移后未在新目录运行 `docker-compose up -d`
2. **端口未映射**：旧容器可能在没有 `-p 6333:6333` 参数的情况下启动，导致宿主机无法访问
3. **Docker Desktop 未运行**：Windows 上 Docker 需要 Docker Desktop 支持

### 迁移项目后的标准操作流程

```bash

# 1. 进入项目目录
cd deepagents_GDatas/libs/cli/deepagents_cli/pdf_qdrant_mvp

# 3. 停止旧容器（如果有）
docker stop pdf-qdrant-mvp
docker rm pdf-qdrant-mvp

# 4. 重新启动 Qdrant
docker-compose up -d

# 5. 验证连接
python src/check_qdrant.py
```

### 连接诊断工具

项目内置了诊断脚本，运行后会自动检查 Docker、容器、端口和 API：

```bash
python src/check_qdrant.py
```

输出示例：
```
[1/4] 检查 Docker 状态...
[OK] Docker 正在运行

[2/4] 检查 Qdrant 容器...
[OK] 找到 1 个 Qdrant 容器: ...

[3/4] 检查端口 127.0.0.1:6333...
[OK] 端口 127.0.0.1:6333 已开放

[4/4] 检查 Qdrant API...
[OK] Qdrant API 响应正常
```

File: deepagents_GDatas/libs/cli/deepagents_cli/pdf_qdrant_mvp/excel_datas/data3.csv (part 1 of 2)
step_i,ReactantA,amountA,ReactantB,amountB,ReactantC,amountC,ReactantD,amountD,ReactantE,amountE,ReactantF,amountF,Intermediate,temperature,time,atmosphere,active_site,metal_metal_distance,FileName,coordinationtypeA,numbersA,coordinationtypeB,numbersB,coordinationtypeC,numbersC,stir,stir_time,stir_temperature
1,Fe(NO3)3·9H2O,not specified (molar ratio with Ni),Ni(NO3)2·6H2O,"50% Ni content (i.e., Ni:Fe = 1:1 molar ratio)",EDTA,0.584 g,triethylamine,3.5 mL,"N,N-dimethylformamide",30 mL,,,Solution A + B mixed → Ni/Fe-EDTA complex solution,,,AIR,NiFeN4C4,not explicitly stated,_20260319_151222_zhuang_2021_carbothermal_synthesis_of_nife_bimetal.json,N,4,C,4,,0,yes,,
2,Ni/Fe-EDTA complex solution,all,,,,,,,,,,,Ni/Fe-EDTA complex solid,,,AIR,NiFeN4C4,not explicitly stated,_20260319_151222_zhuang_2021_carbothermal_synthesis_of_nife_bimetal.json,N,4,C,4,,0,,,
3,Ni/Fe-EDTA complex solid,not specified (bulk precursor),,,,,,,,,,,NiFe@GC-50,800.00,1.00,N2,NiFeN4C4,not explicitly stated,_20260319_151222_zhuang_2021_carbothermal_synthesis_of_nife_bimetal.json,N,4,C,4,,0,,,
1,Pd(acac)₂,equimolar with Pt(acac)₂,Pt(acac)₂,equimolar with Pd(acac)₂,acetone,40 mL,,,,,,,metal precursor solution,,,AIR,PdPt Oₓ,,_20260319_151533_sarma_2021_bottom_up_assembly_of_bimetallic_nanocl.json,O,1,,0,,0,,,
2,MgO support,"powder, previously ground",metal precursor solution,all,,,,,,,,,wet impregnated MgO,,,AIR,PdPt Oₓ,,_20260319_151533_sarma_2021_bottom_up_assembly_of_bimetallic_nanocl.json,O,1,,0,,0,,,
3,wet impregnated MgO,all,,,,,,,,,,,air-calcined 1.0PdPt/MgO,,,AIR,PdPt Oₓ,,_20260319_151533_sarma_2021_bottom_up_assembly_of_bimetallic_nanocl.json,O,1,,0,,0,,,499.85
4,air-calcined 1.0PdPt/MgO,all,,,,,,,,,,,reduced 1.0PdPt/MgO DAC,399.85,2.00,AR,PdPt Oₓ,,_20260319_151533_sarma_2021_bottom_up_assembly_of_bimetallic_nanocl.json,O,1,,0,,0,,,
1,g-C₃N₄,0.4 g,Fe(NO₃)₃,3560 μL of 0.05 mol/L solution,Ce(NO₃)₃,1710 μL of 0.05 mol/L solution,deionized water,50 mL,,,,,Fe-Ce co-doped g-C₃N₄ (Fe-Ce/CN),160.00,10.00,AIR,,-,_20260319_151720_pan_2020_facile_synthesis_of_iron_and_cerium_co_do.json,,0,,0,,0,yes,10.00,
1,potassium hexacyanoferrate,0.13 g,cobalt(II) nitrate hexahydrate,"0.06 g, 0.14 g, or 0.17 g (for 1.5/3.5/4.25 g/L in 40 mL)",polyvinylpyrrolidone (PVP),4.0 g,0.1 M hydrochloric acid,40 mL,,,,,"Fe/Co Prussian blue analogues (CCPs, CSPs, or PCPs)",80.00,24.00,AIR,Fe CN Co,,_20260319_151857_zhang_2020_controlled_synthesis_of_bimetallic_prus.json,C,1,N,1,,0,,,
1,salicylaldehyde,97%,ethylenediamine,purum p.a.,copper(II) acetate tetrahydrate,purum p.a.,,,,,,,[Cu(Salen)] monomer,,,AIR,,-,_20260319_151933_alekseeva_2020_bimetallic_cupt_oxygen_reduction_re.json,,0,,0,,0,,,
2,K₂PtCl₆,not specified,[Cu(Salen)] template film,pre-polymerized on electrode,,,,,,,,,"Pt/Cu bimetallic catalyst (non-supported, derived from poly[Cu(Salen)]/Pt)",,,,,-,_20260319_151933_alekseeva_2020_bimetallic_cupt_oxygen_reduction_re.json,,0,,0,,0,,,
1,Pd(NO₃)₂·xH₂O,amount for 0.8 wt% Pd loading,Cu(NO₃)₂·3H₂O,amount for 16.5 wt% Cu loading,SiO₂ support (180–250 μm),3 g,deionized water,just sufficient to fill pores of support,,,,,Cu-Pd/SiO₂ bimetallic catalyst,79.85,0.50,AIR,,-,_20260319_152020_qiu_2021_cupd_bimetallic_catalyst_with_high_cupd_r.json,,0,,0,,0,,,
1,Fe(NO3)3·9H2O,not specified,Co(NO3)2·6H2O,not specified,Al(NO3)3·9H2O,not specified,,,,,,,"Fe2O3-Co3O4/Al2O3 catalyst (fresh, before reduction)",450.00,2.00,AIR,,-,_20260319_152101_torres_2020_cobalt_doping_of_feal2o3_catalysts_for.json,,0,,0,,0,,,
1,Ni(acac)₂,0.9 mmol,Cu(acac)₂,0.3 mmol,oleylamine (OAm),10 mL,trioctylphosphine (TOP),5 mL,,,,,Ni₀.₇₅Cu₀.₂₅ bimetallic nanoparticles (NPs),80.00,1.00,N₂,,-,_20260319_152207_guo_2019_nicu_bimetallic_nanoparticles_on_silica_s.json,,0,,0,,0,yes,1.00,
1,Fe₃O₄ NPs,not specified,PdCl₂,not specified,K₂PtCl₄,not specified,polyvinylpyrrolidone (PVP),not specified,ethylene glycol (EG),not specified,,,PdPt-Fe₃O₄ NPs,100.00,24.00,AR,,-,_20260319_152432_cho_2020_one_pot_chemoselective_synthesis_of_secon.json,,0,,0,,0,,,
1,Pt or Pd precursor,not specified,Co₃O₄,not specified,,,,,,,,,M/Co₃O₄ precursor,,,AIR,PtCo or PdCo,-,_20260319_152539_nguyen_2016_reduction_of_nitric_oxide_with_hydroge.json,,0,,0,,0,,,
2,M/Co₃O₄ precursor,all,,,,,,,,,,,M–O–Co₃O₄,,,AIR,PtCo or PdCo,-,_20260319_152539_nguyen_2016_reduction_of_nitric_oxide_with_hydroge.json,,0,,0,,0,,,
3,M–O–Co₃O₄,all,5% H₂/Ar or NO + H₂,flow gas,,,,,,,,,Pt₁Coₘ or Pd₁Coₙ DAC,,,AR,PtCo or PdCo,-,_20260319_152539_nguyen_2016_reduction_of_nitric_oxide_with_hydroge.json,,0,,0,,0,,,
1,Pt₁Sn₁ carbonyl cluster,not specified,TiO₂ (DT-51),"support, surface area 84 m²/g",CH₃CN,solvent for dissolution,,,,,,,2-Pt₁Sn₁-H₂ (TiO₂-supported PtSn catalyst),120.00,2.00,N₂,PtSn,-,_20260319_152614_bonincontro_2019_pt_and_ptsn_carbonyl_clusters_as_.json,,0,,0,,0,yes,2.00,
1,"Au precursor (e.g., HAuCl₄)",not specified,"Ag precursor (e.g., AgNO₃)",not specified,CMK-3 support,not specified,NaBH₄ in ethanol,used for reduction,,,,,xAu-yAg/CMK-3 (bimetallic Au-Ag catalyst),79.85,2.00,AIR,,-,_20260319_152740_meng_2020_synthesis_of_bimetallic_au_agcmk_3_catal.json,,0,,0,,0,,,
1,CNTs,500 mg,65% HNO₃,200 mL,,,,,,,,,A-CNTs,,,AIR,FeNi Nx,,_20260319_153117_cheng_2019_atomically_dispersed_bimetallic_feni_ca.json,,0,,0,,0,,,160.00
2,A-CNTs,all,dicyandiamide,not specified,Fe precursor,not specified,Ni(acac)₂,not specified,,,,,precursor-loaded A-CNTs,,,AIR,FeNi Nx,,_20260319_153117_cheng_2019_atomically_dispersed_bimetallic_feni_ca.json,,0,,0,,0,,,
3,precursor-loaded A-CNTs,all,,,,,,,,,,,dried composite,,,,FeNi Nx,,_20260319_153117_cheng_2019_atomically_dispersed_bimetallic_feni_ca.json,,0,,0,,0,,,71.00
4,dried composite,all,,,,,,,,,,,FeNi-DAC on N-CNTs,900.00,1.00,AR,FeNi Nx,,_20260319_153117_cheng_2019_atomically_dispersed_bimetallic_feni_ca.json,,0,,0,,0,,,
1,copper nitrate hexahydrate,not specified,silver nitrate,not specified,mordenite zeolite,given amount,ammonium hydroxide,used for basic medium,,,,,zeolite-based Ag-Cu bimetallic precipitate,,,AIR,,-,_20260319_153414_alotaibi_2021_green_methanol_synthesis_by_catalyti.json,,0,,0,,0,yes,2.00,85.00
2,zeolite-based Ag-Cu bimetallic precipitate,filtered and dried material,,,,,,,,,,,calcined Ag-Cu/zeolite catalyst,,,AIR,,-,_20260319_153414_alotaibi_2021_green_methanol_synthesis_by_catalyti.json,,0,,0,,0,,,350.00
3,calcined Ag-Cu/zeolite catalyst,not specified,,,,,,,,,,,"reduced Ag-Cu/zeolite catalyst (e.g., 1Ag9CuZ, 2Ag8CuZ, 4Ag6CuZ, 5Ag5CuZ)",360.00,5.00,,,-,_20260319_153414_alotaibi_2021_green_methanol_synthesis_by_catalyti.json,,0,,0,,0,,,
1,"Fe precursor (e.g., FeCl₃)",not specified,"tungsten precursor (e.g., Na₂WO₄)",not specified,deionized water,not specified,,,,,,,FeWO₄ nanoparticles,,,AIR,FeWS,not specified,_20260319_153702_zhao_2021_identification_of_m_nh2_nh2_intermediate.json,S,1,,0,,0,,,
2,FeWO₄ nanoparticles,150 mg,sulfur powder,300 mg (double weight of FeWO₄),,,,,,,,,FeWS@FeWO₄-2,450.00,,AR,FeWS,not specified,_20260319_153702_zhao_2021_identification_of_m_nh2_nh2_intermediate.json,S,1,,0,,0,,,
1,H₂[PdCl₄],aqueous solution,CNGs (carbon nanogrids),support,,,,,,,,,impregnated CNGs,,,AIR,PdRu,-,_20260319_153732_mironenko_2020_synthesis_of_pdc_catalysts_approach.json,,0,,0,,0,,,
2,impregnated CNGs,all,,,,,,,,,,,Pd/CNGs catalyst,,,,PdRu,-,_20260319_153732_mironenko_2020_synthesis_of_pdc_catalysts_approach.json,,0,,0,,0,,,299.85
3,H₂[PdCl₄],aqueous solution,Ru(OH)Cl₃,aqueous solution,CNTs (carbon nanotubes),support,,,,,,,PdRu/CNTs bimetallic precursor,,,AIR,PdRu,-,_20260319_153732_mironenko_2020_synthesis_of_pdc_catalysts_approach.json,,0,,0,,0,,,
1,Pd precursor,not specified,Ag precursor,not specified,reduced graphene oxide (rGO),not specified,Shewanella bacteria,OD₆₀₀ = 1.0 (optimized),,,,,Pd-Ag/rGO bimetallic nanocomposite,,,,,-,_20260319_153744_han_2019_microbial_synthesis_of_graphene_supported.json,,0,,0,,0,,,
1,Vulcan XC-72R,50 mg,H₂SO₄,20 mL of 0.1 M,AgNO₃,"1 mL of 5 mM solution per addition, total 4 mL",C₄H₆O₄Pd,"0.4 mL of 5 mM solution per addition, total 4.8 mL (12 cycles × 0.4 mL)",,,,,Ag/Pd/Vulcan XC-72R bimetallic catalyst,,8.00,AIR,,-,_20260319_153928_vega_cartagena_2019_silver_palladium_electrodeposi.json,,0,,0,,0,,,
1,NH4ReO4,0.0216 g,RuCl3·nH2O aq.,"4.87 mmol L⁻¹, 10.16 mL",deionized water,15 mL,Al2O3 (JRC-ALO-8),0.48 g,,,,,Ru-Re/Al2O3 catalyst,110.00,24.00,AIR,Ru Re,-,_20260319_154305_li_2021_partial_oxidation_of_methane_to_syngas_via.json,,0,,0,,0,yes,24.00,
1,"zeolite (e.g., Zeolite-X&HS15)",1.0 g,deionized water (DIW),100 mL,,,,,,,,,zeolite suspension,,,AIR,Pd Sn,-,_20260319_154329_park_2019_nitrate_reduction_on_surface_of_pdsn_cat.json,,0,,0,,0,yes,0.08,
2,"Sn precursor (e.g., SnCl₂ or Sn(NO₃)₂)",not specified,"Pd precursor (e.g., PdCl₂ or Pd(NO₃)₂)",not specified,zeolite suspension,all,,,,,,,dried Pd-Sn/zeolite precursor,,,AIR,Pd Sn,-,_20260319_154329_park_2019_nitrate_reduction_on_surface_of_pdsn_cat.json,,0,,0,,0,yes,2.00,
3,dried Pd-Sn/zeolite precursor,not specified,NaBH₄,"10 mM, dropwise addition",,,,,,,,,activated Pd-Sn/zeolite catalyst,,,N₂,Pd Sn,-,_20260319_154329_park_2019_nitrate_reduction_on_surface_of_pdsn_cat.json,,0,,0,,0,,,
1,AgNO₃,85 mg,NaBH₄,5 mg,PVP,250 mg,deionized water,8 mL,,,,,"Ag nanoparticles (quasi-spherical, ~20 nm)",,,AIR,,-,_20260319_154443_jang_2019_synthesis_rhag_bimetallic_composite_nano.json,,0,,0,,0,yes,2.00,25.00
2,Ag nanoparticle suspension,1 mL,Rh(NO₃)₃,"7.63×10⁻⁴ mM (for RhAg 0.5), up to 7.63×10⁻³ mM (for RhAg 5)",NaBH₄,0.2 mg,PVP,5 mg,deionized water,8 mL,,,RhAg bimetallic composite nanoparticles (Rh-rich surface area on Ag core),,0.08,AIR,,-,_20260319_154443_jang_2019_synthesis_rhag_bimetallic_composite_nano.json,,0,,0,,0,yes,0.08,
1,Ni(NO₃)₂·6H₂O,0.6 mmol,Na₃C₆H₅O₇,0.9 mmol,deionized water,10 mL,,,,,,,solution A + solution B mixture (precursor colloid),,,AIR,FeNiN6,,_20260319_154534_zhang_2020_facile_synthesis_of_fe_ni_bimetallic_n_.json,N,6,,0,,0,yes,24.00,
2,K₃[Fe(CN)₆],0.4 mmol,deionized water,10 mL,,,,,,,,,Fe–Ni-PBAP precursor,,,AIR,FeNiN6,,_20260319_154534_zhang_2020_facile_synthesis_of_fe_ni_bimetallic_n_.json,N,6,,0,,0,,,
3,Fe–Ni-PBAP precursor,200 mg,C₂H₄N₄ (dicyandiamide),400 mg,deionized water,20 mL (10+10 mL),,,,,,,Fe–Ni@NCF,800.00,24.00,AR,FeNiN6,,_20260319_154534_zhang_2020_facile_synthesis_of_fe_ni_bimetallic_n_.json,N,6,,0,,0,yes,24.00,
1,CO₂,3.5 MPa,propylene oxide,30 mL,DL-lactide,14.41 g,Zn–Fe DMC catalyst,0.5 g,,,,,PPCLA terpolymer,55.00,20.00,CO,Zn Fe CN,,_20260319_154755_liu_2020_terpolymerizations_of_co2_propylene_oxide.json,C,1,N,1,,0,,,
1,(2H)₂-1,not specified,Co(OAc)₂·4H₂O,excess,DMF,not specified,,,,,,,(Co)₂-1,,,AIR,Co2Cl2 porphyrin cage,-,_20260319_154947_schoepff_2020_a_flexible_bis_co_iii_porphyrin_cage.json,Cl,2,,0,,0,,,150.00
2,(Co)₂-1,not specified,concentrated HCl,not specified,air,ambient (for oxidation),,,,,,,(CoCl)₂-1,,24.00,AIR,Co2Cl2 porphyrin cage,-,_20260319_154947_schoepff_2020_a_flexible_bis_co_iii_porphyrin_cage.json,Cl,2,,0,,0,yes,24.00,
1,Au precursor,"2% w/w for P₅₀, 3% w/w for P₇₅",Pd precursor,"2% w/w for P₅₀, 3% w/w for P₇₅",,,,,,,,,Au-Pd bimetallic catalyst precursors on support,,,,,-,_20260319_155216_centomo_2019_resonant_xrd_characterization_of_nano.json,,0,,0,,0,,,
2,precursor-loaded support,not specified,,,,,,,,,,,Au-Pd bimetallic catalysts (P₅₀ and P₇₅),,,,,-,_20260319_155216_centomo_2019_resonant_xrd_characterization_of_nano.json,,0,,0,,0,,,
1,Co(NO3)2·6H2O,"variable, part of 10 mL metal precursor solution",Cu(NO3)2·3H2O,"variable, part of 10 mL metal precursor solution",NH3BH3,54 mmol (based on molar ratio 54:1 relative to metal precursors),NaBH4,8.8 mmol,H2O,"18600 mmol (~335 g, ~335 mL)",,,CoₓCuᵧ@S16LC-0 or CoₓCuᵧ@S16LC-20,,,AIR,,-,_20260319_155327_deka_2021_space_confined_synthesis_of_highly_dispe.json,,0,,0,,0,yes,,
1,Fe₃O₄ NPs,0.5 g,Et₃N,5.0 mmol,epichlorohydrin,5.0 mmol,,,,,,,Fe₃O₄@epoxide (i),,,N₂,Cu Schiff base Mn,,_20260319_155527_nasseri_2021_cu_mn_bimetallic_complex_immobilized_.json,,0,,0,,0,,,90.00
2,Fe₃O₄@NH₂,0.5 g,Mn(OAc)₂·4H₂O,1.0 mmol,,,,,,,,,Fe₃O₄@NH₂–Mn–SB (iv),,,AIR,Cu Schiff base Mn,,_20260319_155527_nasseri_2021_cu_mn_bimetallic_complex_immobilized_.json,,0,,0,,0,,,60.00
3,compound iv,0.5 g,Cu(OAc)₂·H₂O,0.1 g,,,,,,,,,Fe₃O₄@Cu–Mn (v),,,AIR,Cu Schiff base Mn,,_20260319_155527_nasseri_2021_cu_mn_bimetallic_complex_immobilized_.json,,0,,0,,0,,,60.00
4,,,,,,,,,,,,,dried Fe₃O₄@Cu–Mn catalyst,,,,Cu Schiff base Mn,,_20260319_155527_nasseri_2021_cu_mn_bimetallic_complex_immobilized_.json,,0,,0,,0,,,
1,egg shells,collected and washed with distilled water,bismuth nitrate (Bi(NO₃)₃·5H₂O),purchased from Sigma-Aldrich,ethylene glycol,purchased from Sigma-Aldrich,urea (NH₂CONH₂),purchased from Sigma-Aldrich,,,,,homogeneous mixture,,,AIR,,-,_20260319_155614_khan_2019_investigation_of_role_of_urea_in_morphol.json,,0,,0,,0,yes,0.50,
2,sodium borohydride (NaBH₄),2 g,homogeneous mixture,all,,,,,,,,,reaction mixture before autoclaving,,,AIR,,-,_20260319_155614_khan_2019_investigation_of_role_of_urea_in_morphol.json,,0,,0,,0,yes,0.25,
3,reaction mixture before autoclaving,all,,,,,,,,,,,Ca₅Bi₃ nanoneedles,195.00,,HE,,-,_20260319_155614_khan_2019_investigation_of_role_of_urea_in_morphol.json,,0,,0,,0,,,
1,RhCl₃·3H₂O,0.504 g (1.92 mmol),NaOAc·3H₂O,0.787 g (5.78 mmol),absolute ethanol,15 mL,glacial acetic acid,15 mL,,,,,"Dirhodium(II,II) tetraacetate (C₁)",,,N₂,Rh24 or Rh24,"2.38–2.45 Å (typical Rh–Rh paddlewheel distance, inferred from literature consensus on dirhodium(II,II) paddlewheel structures; explicitly confirmed in analogous X-ray structures cited, e.g., Rh₂(form)₄ in ref 26)",_20260319_155707_de_doncker_2020_bimetallic_paddlewheel_type_dirhod.json,,0,,0,,0,,,
2,"ligand (e.g., N,N-di-p-tolylformamidinate)",3.04 mmol (10 equiv) or 7.48 mmol (25 equiv),"C₁ (Dirhodium(II,II) tetraacetate)",0.304 mmol (1.00 equiv),,,,,,,,,"Dirhodium(II,II) formamidinate complexes (C₃–C₆), e.g., Rh₂(form)₄",155.00,18.00,N₂,Rh24 or Rh24,"2.38–2.45 Å (typical Rh–Rh paddlewheel distance, inferred from literature consensus on dirhodium(II,II) paddlewheel structures; explicitly confirmed in analogous X-ray structures cited, e.g., Rh₂(form)₄ in ref 26)",_20260319_155707_de_doncker_2020_bimetallic_paddlewheel_type_dirhod.json,,0,,0,,0,yes,18.00,
1,"Ag precursor (not explicitly named, likely AgNO₃ or similar)",not specified,"Cu precursor (not explicitly named, likely Cu(NO₃)₂ or CuSO₄)",not specified,deionized water,not specified,basic reagent (implied by Ag₂O/CuO formation),not specified,,,,,Ag₂O/CuO nanosheets,60.00,0.03,AIR,,-,_20260319_160303_akram_2021_enhanced_synergistic_catalysis_of_novel.json,,0,,0,,0,,,
1,carbon cloth,10 mm × 10 mm,copper,sputtered for 30 min,(NH4)2S2O8,0.3 mmol in 100 mL aqueous solution,NaOH,7.5 mmol in 100 mL aqueous solution,,,,,Cu(OH)2 nanorods arrays on carbon cloth,,,AIR,CuCoN6,,_20260319_160721_chen_2020_in_situ_fabrication_of_porous_nanostruct.json,N,6,,0,,0,,,
2,Co(NO3)2·6H2O,10 mmol in 40 mL aqueous solution,2-methylimidazole,80 mmol in 40 mL aqueous solution,Cu(OH)2 nanorods arrays on carbon cloth,entire sample,,,,,,,Cu-Co-ZIF nanosheets on carbon cloth,,,AIR,CuCoN6,,_20260319_160721_chen_2020_in_situ_fabrication_of_porous_nanostruct.json,N,6,,0,,0,yes,4.00,
3,Cu-Co-ZIF nanosheets on carbon cloth,entire sample,,,,,,,,,,,porous Cu-Co-ZIF derivatives (Cu-Co bimetallic active sites on N-doped carbon),350.00,2.00,AIR,CuCoN6,,_20260319_160721_chen_2020_in_situ_fabrication_of_porous_nanostruct.json,N,6,,0,,0,,,
1,tetraethoxysilane (TEOS),7 wt.% in ethanol,"electrospinning setup (15 kV, 10 cm gap, 1 mL·h⁻¹ feed rate)",not applicable,,,,,,,,,electrospun silica support,,,AIR,,-,_20260319_160911_branco_2020_methanation_of_co2_over_nickel_lanthan.json,,0,,0,,0,,,550.00
2,Ni(NO₃)₂·6H₂O,48.33 mg,La(NO₃)₃·6H₂O,14.43 mg,electrospun silica support,20 mg,,,,,,,impregnated precursor on silica,,,AIR,,-,_20260319_160911_branco_2020_methanation_of_co2_over_nickel_lanthan.json,,0,,0,,0,yes,,60.00
3,impregnated precursor on silica,all,,,,,,,,,,,"Ni-Ln/SiO₂ bimetallic oxide catalyst (e.g., Ni-La/SiO₂, Ni-Ce/SiO₂, etc.)",550.00,2.00,AIR,,-,_20260319_160911_branco_2020_methanation_of_co2_over_nickel_lanthan.json,,0,,0,,0,,,
1,bimetallic metal-organic framework (MOF-NiZn) precursors,with varied Ni²⁺/Zn²⁺ molar ratios,,,,,,,,,,,ZnO/Ni₀.₉Zn₀.₁O nanocomposites,450.00,,AIR,,-,_20260319_161024_zhong_2020_bimetallic_metal_organic_framework_deri.json,,0,,0,,0,,,
1,nickel(II) nitrate hexahydrate,0.6979 g (2.4 mmol),copper(II) nitrate trihydrate,0.3865 g (1.6 mmol),terephthalic acid,0.4203 g (2 mmol),"1,3,5-benzenetricarboxylic acid (H₃BTC)",0.3323 g (2 mmol),deionized water,20 mL,DMF,20 mL,Ni-Cu bimetallic MOF,,,HE,,-,_20260319_161607_nabi_2020_au_nanoparticle_loaded_nickel_copper_bim.json,,0,,0,,0,,,120.00
2,Au nanoparticles (AuNP),25 mL of 0.1 mg/mL solution,Ni-Cu bimetallic MOF suspension,10 mL of 50 mg/mL suspension,,,,,,,,,AuNP/Ni-Cu MOF composite,,,AIR,,-,_20260319_161607_nabi_2020_au_nanoparticle_loaded_nickel_copper_bim.json,,0,,0,,0,yes,,
1,carbon nanotubes (CNT),pre-treated via acid and thermal treatment,Co(NO₃)₂ solution,pH-adjusted to 14,,,,,,,,,Co-adsorbed CNT,,,AIR,,-,_20260319_161718_akbarzadeh_2021_effect_of_temperature_syngas_space.json,,0,,0,,0,,,
2,Mn precursor,"added to achieve 5–20 wt% Mn loading (e.g., 5% for 95Co5Mn/CNT)",,,,,,,,,,,Co-Mn-adsorbed CNT,,,AIR,,-,_20260319_161718_akbarzadeh_2021_effect_of_temperature_syngas_space.json,,0,,0,,0,,,
3,,,,,,,,,,,,,"Co-Mn/CNT bimetallic catalyst (e.g., 95Co5Mn/CNT)",400.00,4.00,AR,,-,_20260319_161718_akbarzadeh_2021_effect_of_temperature_syngas_space.json,,0,,0,,0,,,
1,copper nitrate,not specified,nickel nitrate,not specified,trimesic acid,not specified,,,,,,,CuNi-MOF precursor,,,,,-,_20260319_162050_kumar_2020_copper_nickel_alloy_nanorods_textured_n.json,,0,,0,,0,,,
2,CuNi-MOF precursor,not specified,,,,,,,,,,,CNC-600 (Cu₃.₈Ni@C bimetallic alloy electrocatalyst),600.00,,N₂,,-,_20260319_162050_kumar_2020_copper_nickel_alloy_nanorods_textured_n.json,,0,,0,,0,,,
1,"Co precursor (e.g., Co(NO₃)₂·6H₂O or Co acetate)","varied per sample (e.g., 30 g Co for CoP, 25 g Co for Co₅Ni)","Ni precursor (e.g., Ni(NO₃)₂·6H₂O or Ni acetate)","varied per sample (e.g., 5 g Ni for Co₅Ni, 15 g Ni for CoNi)",support (Al₂O₃/SiO₂ mixture),"as carrier, unspecified mass",,,,,,,impregnated catalyst intermediate,,,AIR,CoNi,-,_20260319_162203_van_helden_2020_cobalt_nickel_bimetallic_fischer_t.json,,0,,0,,0,,,
2,impregnated catalyst intermediate,all,,,,,,,,,,,calcined catalyst,,,AIR,CoNi,-,_20260319_162203_van_helden_2020_cobalt_nickel_bimetallic_fischer_t.json,,0,,0,,0,,,250.00
3,calcined catalyst,all,,,,,,,,,,,reduced Co-Ni/Al₂O₃-SiO₂ bimetallic catalyst (alloyed),450.00,,,CoNi,-,_20260319_162203_van_helden_2020_cobalt_nickel_bimetallic_fischer_t.json,,0,,0,,0,,,
1,Au powder,50 mg,Pd powder,50 mg,MgO support,950 mg,stainless steel milling jar (15 mL),1 unit,,,,,AuPd/MgO bimetallic catalyst,,,AIR,,-,_20260319_162504_de_bellis_2021_mechanochemical_synthesis_of_suppor.json,,0,,0,,0,,,
1,copper-based metal organic frameworks (MOFs),not specified,cobalt salt,not specified,nitrogen source,not specified,,,,,,,impregnated MOF precursor,,,AIR,CuCoNₓ,,_20260319_162851_wang_2021_bimetallic_hybrids_modified_with_carbon_.json,N,1,,0,,0,,,
2,impregnated MOF precursor,all,,,,,,,,,,,CuCo@NCNTs,700.00,2.00,HE,CuCoNₓ,,_20260319_162851_wang_2021_bimetallic_hybrids_modified_with_carbon_.json,N,1,,0,,0,,,
1,Cu(NO3)2·3H2O,8.6 mmol,Al(NO3)3·9H2O,1.4 mmol,H3BTC,6 mmol,CH3CH2OH,30 mL,ultrapure water,30 mL,,,6Cu1Al-BTC MOF,120.00,24.00,,CuAlO_x,,_20260319_163015_shi_2020_synthesis_and_characterization_of_bimetal.json,O,1,,0,,0,,,
1,cordierite (C),"commercial, ϕ20 × 10 mm monoliths",SiO₂ sol,30 wt% aqueous solution,,,,,,,,,SiO₂/cordierite (SD/C) support,,,AIR,Pd N,-,_20260319_163255_guo_2021_high_performance_pd_n_n_ga_or_ag_bimetall.json,N,1,,0,,0,,,100.00
2,Ga(NO₃)₃·9H₂O,to achieve 0.3–0.9 wt% Ga,AgNO₃,to achieve 0.3–0.9 wt% Ag,PdCl₂,to achieve 0.3–0.9 wt% Pd,SD/C,as support,,,,,Pd-N/SD/C (N = Ga or Ag) monolithic catalyst precursors (oxide form),,,AIR,Pd N,-,_20260319_163255_guo_2021_high_performance_pd_n_n_ga_or_ag_bimetall.json,N,1,,0,,0,,,100.00
3,Pd-N/SD/C precursors,as prepared,H₂ gas,"flowing, used as reducing agent",,,,,,,,,reduced Pd-N/SD/C bimetallic monolithic catalysts (Pd-Ga/SD/C or Pd-Ag/SD/C),150.00,2.00,,Pd N,-,_20260319_163255_guo_2021_high_performance_pd_n_n_ga_or_ag_bimetall.json,N,1,,0,,0,,,
1,aqueous leaf extract of Polyalthia longifolia,4 mL,silver nitrate (AgNO₃),"1 mM, 16 mL",chloroauric acid (HAuCl₄),"1 mM, 16 mL",silver nitrate/chloroauric acid (1:1),"1 mM total, 16 mL",,,,,"AgNPs, AuNPs, or Au-Ag alloy NPs",70.00,1.00,AR,,-,_20260319_163541_ghosh_2020_process_optimization_for_biosynthesis_o.json,,0,,0,,0,,,
1,Fe(NO₃)₃·9H₂O,1.3 g,M(NO₃)₂·xH₂O,0.17 mol,sodium acetate trihydrate,12.76 g,,,,,,,[Fe₂MO(CH₃COOH)₆(H₂O)₃OH] cluster,,,AIR,FeM,-,_20260319_163658_lionet_2019_bimetallic_mof_templated_synthesis_of_.json,,0,,0,,0,yes,24.00,
2,[Fe₂MO(CH₃COOH)₆(H₂O)₃OH] cluster,200 mg,"4,4'-biphenyldicarboxylic acid",0.242 g,DMF,8 mL,acetic acid,1 mL,,,,,MIL-126(FeM) powder,,,N₂,FeM,-,_20260319_163658_lionet_2019_bimetallic_mof_templated_synthesis_of_.json,,0,,0,,0,,,150.00
3,MIL-126(FeM) powder,all,,,,,,,,,,,FeM@PC,700.00,2.00,AR,FeM,-,_20260319_163658_lionet_2019_bimetallic_mof_templated_synthesis_of_.json,,0,,0,,0,,,
1,HAuCl₄·3H₂O,not specified,Co(NO₃)₂·6H₂O,not specified,"CeO₂ (nanopowder, ≤20 nm)","support, amount not specified",urea (CO(NH₂)₂),not specified,,,,,"1%Au-1%Co/CeO₂ (or variable Co loading, e.g., 1%Au-4%Co/CeO₂)",80.00,16.00,AIR,,-,_20260319_164008_berrichi_2019_heterogeneous_bimetallic_au_co_nanop.json,,0,,0,,0,,,
1,Co(NO3)2·6H2O,0.8 g,FeCl3·6H2O,0.2 g,TMA,0.6 g,DMF,100 mL,,,,,CUM/MOF/Co/Fe,170.00,3.00,AIR,CoFeN_x,-,_20260319_164215_wen_2021_bimetal_cobalt_iron_based_organic_framewo.json,N,1,,0,,0,yes,3.00,
1,aluminum isopropoxide,C₉H₂₁AlO₃,deionized water,not specified,,,,,,,,,γ-Al₂O₃ nanofibers,,,AIR,,-,_20260319_164343_gebresillase_2020_supported_bimetallic_catalysts_f.json,,0,,0,,0,,,
2,Ni(NO₃)₂·6H₂O,calculated for 35 wt.% total metal,Cu(NO₃)₂·3H₂O,calculated for [2:1] Ni:Cu ratio,γ-Al₂O₃ nanofibers,as-synthesized support,,,,,,,impregnated mixture,,,AIR,,-,_20260319_164343_gebresillase_2020_supported_bimetallic_catalysts_f.json,,0,,0,,0,yes,12.00,
3,impregnated mixture,all,,,,,,,,,,,dried precursor,,,AIR,,-,_20260319_164343_gebresillase_2020_supported_bimetallic_catalysts_f.json,,0,,0,,0,,,110.00
4,dried precursor,all,,,,,,,,,,,[2:1] Ni-Cu/Al₂O₃ bimetallic catalyst,500.00,4.00,AIR,,-,_20260319_164343_gebresillase_2020_supported_bimetallic_catalysts_f.json,,0,,0,,0,,,
1,NiCl₂·6H₂O,238 mg (1.00 mmol),diphenyl acetic acid (dpaa),213 mg (1.00 mmol),NaOH,1.20 mL of 0.5 M solution,"2,2'-bipyridine (bpy)",78.1 mg (0.50 mmol),,,,,[Ni₂(dpaa)₂(bpy)(SO₄)(H₂O)]CH₃OH,65.00,2.00,AIR,Ni22,3.399 Å,_20260319_164753_kani_unver_2020_bimetallic_ni_ii_complex_with_carb.json,,0,,0,,0,yes,2.00,
1,Fe(NO3)3·9H2O or Co(NO3)2·6H2O or mixture,"aqueous solution, 20 mL",home-made TiO₂,suspension in 40 mL ethanol,NH4OH,dropwise to pH = 9,,,,,,,metal hydroxide/TiO₂ slurry,,0.17,AIR,CoFe alloy,-,_20260319_164939_russo_2020_structural_insight_in_tio2_supported_co.json,,0,,0,,0,,,
1,Ni(NO3)2·6H2O,not specified,Co(NO3)2·6H2O,not specified,dopamine hydrochloride,70 mg,deionized water,not specified,alkaline solution (for pH adjustment),not specified,,,Ni2+-Co2+@Polydopamine,,,AIR,NiCoN6,2.41 Å,_20260319_165058_kumar_2021_moving_beyond_bimetallic_alloy_to_singl.json,N,6,,0,,0,yes,24.00,
2,Ni2+-Co2+@Polydopamine,a certain amount,dicyandiamide,7 times mass of precursor,,,,,,,,,NiCo-SAD-NC,800.00,2.00,,NiCoN6,2.41 Å,_20260319_165058_kumar_2021_moving_beyond_bimetallic_alloy_to_singl.json,N,6,,0,,0,,,
1,C6H5(CH2NMe2)Br,0.631 g (1.803 mmol),n-BuLi (2.4 M in hexane),1.58 mL (3.787 mmol),Ph2SbCl,3.787 mmol,anhydrous Et2O,10 mL (dissolution) + 8 mL (addition),,,,,C6H5(CH2NMe2SbPh2)[OSO2C7F17]2 (3),60.00,1.00,,Sb2,-,_20260319_165252_tang_2021_synthesis_and_structure_of_the_bimetalli.json,,0,,0,,0,yes,1.00,
1,FeSO₄·7H₂O,3 mmol,FeCl₃,6 mmol,distilled water,120 mL,,,,,,,Fe₃O₄ magnetite nanoparticles (MNPs),,,N₂,AgPd,-,_20260319_165319_aghahosseini_2021_ag_pd_alloy_immobilized_on_semi_.json,,0,,0,,0,yes,,80.00
2,MNPs,0.6 g,ethylene glycol,30 mL,cyanuric chloride (TCT),not specified,"2,2′-Dipyridylamine (dpa)",not specified,,,,,MNP@Ligand (dipyridine-functionalized magnetite nanoparticles),,,N₂,AgPd,-,_20260319_165319_aghahosseini_2021_ag_pd_alloy_immobilized_on_semi_.json,,0,,0,,0,yes,0.25,120.00
3,MNP@Ligand,0.6 g,AgNO₃,0.66 mmol,"Pd precursor (not explicitly named, implied by Ag:Pd = 1:1 alloy)",equimolar to AgNO₃,,,,,,,MNP@dpa@AgPd nanocatalyst,120.00,0.50,N₂,AgPd,-,_20260319_165319_aghahosseini_2021_ag_pd_alloy_immobilized_on_semi_.json,,0,,0,,0,yes,0.50,
1,tetraethyl oxysilane,33 g,Pluronic P123,15 g,H₂O,360 mL,HCl,60 mL,,,,,SBA-15,,,AIR,,-,_20260319_165827_feng_2020_experimental_and_theoretical_investigati.json,,0,,0,,0,yes,20.00,34.85
2,SBA-15,as support,H₂PtCl₆,to achieve 3 wt% Pt,Bi(NO₃)₃·5H₂O,x wt% Bi (variable),,,,,,,Pt-Bi/SBA-15 precursor,,,AIR,,-,_20260319_165827_feng_2020_experimental_and_theoretical_investigati.json,,0,,0,,0,,,79.85
3,Pt-Bi/SBA-15 precursor,all,,,,,,,,,,,3Pt-xBi/SBA-15 (reduced catalyst),299.85,2.00,,,-,_20260319_165827_feng_2020_experimental_and_theoretical_investigati.json,,0,,0,,0,,,
1,Pd(NO3)2 solution,1.16 g,Rh(NO3)3 solution,0.30 g,Ce0.2Zr0.8O2 (CZ),"not specified mass, but CZ/A mass ratio = 1/5",γ-Al2O3,10.0 g,,,,,(Rh + Pd)/(CZ + A),,,AIR,,-,_20260319_170118_lan_2019_optimally_designed_synthesis_of_advanced_.json,,0,,0,,0,,,
2,(Rh + Pd)/(CZ + A),not specified,deionized water,not specified,,,,,,,,,monolithic (Rh + Pd)/(CZ + A) catalyst on cordierite,,,AIR,,-,_20260319_170118_lan_2019_optimally_designed_synthesis_of_advanced_.json,,0,,0,,0,,,100.00
3,monolithic (Rh + Pd)/(CZ + A),not specified,,,,,,,,,,,(Rh + Pd)/(CZ + A)-a (hydrothermally aged),1000.00,5.00,H2,,-,_20260319_170118_lan_2019_optimally_designed_synthesis_of_advanced_.json,,0,,0,,0,,,
1,Zn(NO₃)₂·3H₂O,not specified,Cu(NO₃)₂·xH₂O,not specified,Ga(NO₃)₃·xH₂O,not specified,AgNO₃·3H₂O,not specified,colloidal silica,added to gel,ZSM-5/11 zeolite precursor gel,not specified,bimetallic Zn-Cu-ZSM-5/11 or Ga-Ag-ZSM-5/11 zeolite catalysts,550.00,16.00,AIR,,-,_20260319_170425_juybar_2019_conversion_of_methanol_to_aromatics_ov.json,,0,,0,,0,,,
1,Ni(NO₃)₂·6H₂O,7 wt% of TiO₂ support,Co(NO₃)₂·6H₂O,4 wt% of TiO₂ support,TiO₂,"support, BET surface area = 114.8 m²/g",,,,,,,impregnated TiO₂,,,AIR,,-,_20260319_170709_sharma_dhir_2020_hydrogen_augmentation_of_biogas_t.json,,0,,0,,0,yes,4.00,
2,impregnated TiO₂,all,,,,,,,,,,,dried precursor,,,AIR,,-,_20260319_170709_sharma_dhir_2020_hydrogen_augmentation_of_biogas_t.json,,0,,0,,0,,,110.00
3,dried precursor,all,,,,,,,,,,,Ni-Co/TiO₂ bimetallic catalyst (BMC-1),600.00,4.00,AIR,,-,_20260319_170709_sharma_dhir_2020_hydrogen_augmentation_of_biogas_t.json,,0,,0,,0,,,
1,γ-Al₂O₃,12 g,co-metal precursor (P),"correspondingly determined amount, dissolved in 6.6 mL demineralized water",,,,,,,,,P/γ-Al₂O₃,,,AIR,,-,_20260319_170821_bouriakova_2020_co_metal_induced_stabilization_of_.json,,0,,0,,0,yes,2.00,89.85
2,P/γ-Al₂O₃,powder from step 1,copper precursor,"desired amount, dissolved in 75 mL demineralized water",,,,,,,,,P-Cu/γ-Al₂O₃,89.85,2.00,AIR,,-,_20260319_170821_bouriakova_2020_co_metal_induced_stabilization_of_.json,,0,,0,,0,yes,2.00,
1,[Co₁.₃₃Mn₀.₆₇(C₃₄H₂₂N₅O₂)(H₂O)₂]·2H₂O,3.9 g,Al₂O₃,0.6 g,,,,,,,,,Co-Mn/Al₂O₃ precursor mixture,,,AIR,,-,_20260319_171147_saheli_2021_synthesis_new_co_mn_mixed_oxide_cataly.json,,0,,0,,0,yes,5.00,80.00
2,Co-Mn/Al₂O₃ precursor mixture,all,,,,,,,,,,,Co-Mn/Al₂O₃ mixed oxide catalyst (CMS),1000.00,,AIR,,-,_20260319_171147_saheli_2021_synthesis_new_co_mn_mixed_oxide_cataly.json,,0,,0,,0,,,
1,Na2PdCl4,not specified,K2PtCl4,not specified,cetyltrimethylammonium chloride (CTAC),200 mM (for optimal NDs); also tested 2.5–500 mM,ascorbic acid (AA),not specified,,,,,Pd–Pt bimetallic nanodendrites (Pd–Pt NDs),,,AIR,,-,_20260319_171349_pramadewandaru_2021_highly_enhanced_electrocatalyt.json,,0,,0,,0,,,
1,AgOH,not specified,graphene nanosheets (GNs),not specified,,,,,,,,,Ag₂O/GNs,,,AIR,Pd Ag heterostructure,not reported,_20260319_171457_li_2016_visible_light_assisted_electro_photo_syner.json,,0,,0,,0,,,
2,"Pd²⁺ precursor (e.g., Pd(NO₃)₂ aqueous solution)",not specified,Ag₂O/GNs,not specified,HCOOH,"used as reducing agent, amount not specified",,,,,,,"Pd-Ag/GNs (heterostructured Pd-Ag nanoparticles on graphene, avg. size ~5 nm)",,,,Pd Ag heterostructure,not reported,_20260319_171457_li_2016_visible_light_assisted_electro_photo_syner.json,,0,,0,,0,,,
1,NaMOR,2 g,FeSO4 aqueous solution (0.03 N),not specified,AgNO3 aqueous solution (0.03 N),not specified,,,,,,,monometallic MOR (FeMOR or AgMOR),,,AIR,Fe Ag dual sites on mordenite,,_20260319_171727_s_nchez_l_pez_2020_properties_of_iron_modified_by_.json,,0,,0,,0,,,
2,monometallic MOR (FeMOR or AgMOR),all,AgNO3 aqueous solution (0.03 N) or FeSO4 aqueous solution (0.03 N),not specified,,,,,,,,,bimetallic MOR (FeAgMOR or AgFeMOR),,,AIR,Fe Ag dual sites on mordenite,,_20260319_171727_s_nchez_l_pez_2020_properties_of_iron_modified_by_.json,,0,,0,,0,,,
1,chitosan (CS),dissolved in 100 mL bi-distilled water,Fe(NO₃)₃·9H₂O,"20 wt% total metal, 1:1 atomic ratio with Co",Co(NO₃)₂·6H₂O,"20 wt% total metal, 1:1 atomic ratio with Fe",glacial acetic acid,2 mL,,,,,precursor film,,,AIR,,-,_20260319_171847_vasilev_2019_fe_co_alloy_nanoparticles_supported_o.json,,0,,0,,0,,,
2,precursor film,all,,,,,,,,,,,pre-carbonized film,,,AIR,,-,_20260319_171847_vasilev_2019_fe_co_alloy_nanoparticles_supported_o.json,,0,,0,,0,,,150.00
3,pre-carbonized film,all,,,,,,,,,,,Fe-Co bimetallic nanoparticles supported on IR-pyrolyzed chitosan-based carbon (C/Fe-Co),500.00,0.03,N₂,,-,_20260319_171847_vasilev_2019_fe_co_alloy_nanoparticles_supported_o.json,,0,,0,,0,,,
1,tripotassium citrate monohydrate,20 g,melamine,100 g (based on 1:5 mass ratio),Ni(NO3)2·6H2O,not specified,Fe(NO3)3·9H2O,not specified,deionized water,sufficient for suspension,,,dried precursor,,,AIR,NiN4 and FeN4,,_20260319_172056_yang_2021_single_atom_catalysts_with_bimetallic_ce.json,N,4,N,4,,0,,,
2,dried precursor,all,,,,,,,,,,,NiNC/FeNC,,,AR,NiN4 and FeN4,,_20260319_172056_yang_2021_single_atom_catalysts_with_bimetallic_ce.json,N,4,N,4,,0,,,800.00
3,NiNC/FeNC,all,1 M H2SO4,for washing,deionized water,for washing,,,,,,,purified NiNC/FeNC,80.00,12.00,AIR,NiN4 and FeN4,,_20260319_172056_yang_2021_single_atom_catalysts_with_bimetallic_ce.json,N,4,N,4,,0,,,
1,H2PtCl6·6H2O,"appropriate amount (varied for Pt/Sn = 1:2, 1:1, 2:1, 3:1, 5:1)",SnCl2·2H2O,"appropriate amount (varied for Pt/Sn = 1:2, 1:1, 2:1, 3:1, 5:1)",NaBH4 (aqueous solution),"freshly prepared, added dropwise, amount adjusted based on Sn content",,,,,,,black powder (PtSn bimetallic composite),,3.00,AIR,,-,_20260319_172233_feng_2016_one_pot_synthesis_of_ptsn_bimetallic_com.json,,0,,0,,0,yes,3.00,
1,melamine,not specified,FeCl₃·6H₂O,"variable (e.g., for 4Fe1Cu-CN)",CuCl₂·2H₂O,"variable (e.g., for 4Fe1Cu-CN)",acetic acid,1 mL,hot distilled water,100 mL,,,dried solid precursor,,,AIR,FeNₓ CuNₓ,-,_20260319_172512_li_2020_fe_and_cu_co_doped_graphitic_carbon_nitrid.json,N,1,N,1,,0,yes,0.25,100.00
2,dried solid precursor,all,,,,,,,,,,,FeCu-g-C₃N,550.00,2.00,HE,FeNₓ CuNₓ,-,_20260319_172512_li_2020_fe_and_cu_co_doped_graphitic_carbon_nitrid.json,N,1,N,1,,0,,,
1,HHSS,certain amount,Cu(NO3)2,different amounts,Fe(NO3)3,different amounts,,,,,,,impregnated mixture,,,AIR,CuFe,,_20260319_172612_yang_2020_preparation_and_evaluation_of_highly_dis.json,,0,,0,,0,,,30.00
2,impregnated mixture,all,,,,,,,,,,,aged precursor,,,AIR,CuFe,,_20260319_172612_yang_2020_preparation_and_evaluation_of_highly_dis.json,,0,,0,,0,,,
3,aged precursor,all,,,,,,,,,,,CuFe@HHSS,100.00,4.00,AIR,CuFe,,_20260319_172612_yang_2020_preparation_and_evaluation_of_highly_dis.json,,0,,0,,0,,,
1,H₂/Ar (5% H₂),30 mL min⁻¹ for 20 min,,,,,,,,,,,oxygen-free silicon support,,,AR,FeAg,,_20260319_172716_liu_2021_electrocatalytic_reduction_of_nitrogen_on.json,,0,,0,,0,,,
2,Fe³⁺ ions,not specified,Ag⁺ ions,not specified,water spray,not specified,,,,,,,FeAg nanoclusters dispersed on Si nanowire,300.00,0.05,AR,FeAg,,_20260319_172716_liu_2021_electrocatalytic_reduction_of_nitrogen_on.json,,0,,0,,0,,,
1,Ni(NO₃)₂·6H₂O,"mixture with Co(NO₃)₂·6H₂O, Ni/Co = 1:2, total 2 mmol",Co(NO₃)₂·6H₂O,"mixture with Ni(NO₃)₂·6H₂O, Ni/Co = 1:2, total 2 mmol","N,N-dimethylformamide (DMF)",30 mL,trimesic acid (H₃BTC),400 mg,"polyvinylpyrrolidone (PVP, K₃₀)",1 g,1-Butyl-3-methylimidazolium hexafluorophosphate ([BMIM][PF₆]),400 mg,Ni-Co-BTC precursor (pink solid),,,AIR,,-,_20260319_173026_yi_2021_ionic_liquid_assisted_synthesis_of_nickel_.json,,0,,0,,0,,,150.00
2,Ni-Co-BTC precursor,100 mg,Ar/H₂ gas mixture,"95%/5% v/v, flow maintained",,,,,,,,,NiCo/NPC,,,AR,,-,_20260319_173026_yi_2021_ionic_liquid_assisted_synthesis_of_nickel_.json,,0,,0,,0,,,450.00
3,NiCo/NPC,50 mg,NaH₂PO₂·H₂O,400 mg,,,,,,,,,NiCoP/NPC HFSs,500.00,2.00,AR,,-,_20260319_173026_yi_2021_ionic_liquid_assisted_synthesis_of_nickel_.json,,0,,0,,0,,,
1,Fe,not specified,Al,not specified,Pt,not specified,,,,,,,PtFeNPore (unsupported nanoporous PtFe bimetallic catalyst),,,,PtFe,-,_20260319_173045_geng_2021_unsupported_nanoporous_platinum_iron_bim.json,,0,,0,,0,,,
1,RhCl₃·3H₂O,0.2 g,CO,0.5 MPa,,,,,,,,,Rh₂(CO)₄Cl₂,,,CO,RhRu,,_20260319_173953_zhang_2020_study_on_rh_i_ru_iii_bimetallic_catalys.json,,0,,0,,0,,,90.00
2,Rh₂(CO)₄Cl₂,stoichiometric with RuCl₃·3H₂O (1:2 molar ratio),RuCl₃·3H₂O,stoichiometric with Rh₂(CO)₄Cl₂ (1:2 molar ratio),deionized water,10 mL,Na₂CO₃,50 mL of 0.1 mol/L solution,,,,,Rh(I)Ru(III) bimetallic catalyst,50.00,10.00,AIR,RhRu,,_20260319_173953_zhang_2020_study_on_rh_i_ru_iii_bimetallic_catalys.json,,0,,0,,0,,,
1,Ni(NO3)2,for 5.0 wt% Ni,γ-Al2O3,"SBa 200, Sasol",,,,,,,,,Ni/Al2O3 precursor,,,AIR,NiPt,,_20260319_174152_egelske_2020_an_analysis_of_electroless_deposition.json,,0,,0,,0,,,
2,Ni/Al2O3 precursor,all,,,,,,,,,,,reduced Ni/Al2O3,,,HE,NiPt,,_20260319_174152_egelske_2020_an_analysis_of_electroless_deposition.json,,0,,0,,0,,,100.00
3,H2PtCl6,varied to achieve 0.075–1.0 monolayer Pt,dimethylamine borane (DMAB),molar ratio DMAB/EN/Pt = 5/4/1,ethylene diamine (EN),molar ratio DMAB/EN/Pt = 5/4/1,NaOH,to adjust pH to ~11,reduced Ni/Al2O3,all,,,"Ni-Pt/Al2O3 (e.g., Ni@0.4Pt/Al2O3)",,,AIR,NiPt,,_20260319_174152_egelske_2020_an_analysis_of_electroless_deposition.json,,0,,0,,0,yes,0.50,70.00
4,Ni-Pt/Al2O3 slurry,all,deionized water,1 L/g catalyst,,,,,,,,,final Ni-Pt/Al2O3 catalyst,,,AIR,NiPt,,_20260319_174152_egelske_2020_an_analysis_of_electroless_deposition.json,,0,,0,,0,,,
1,γ-Al₂O₃ (40–60 mesh),support material,Ni(NO₃)₂·6H₂O,appropriate concentration in aqueous solution,Fe(NO₃)₃·9H₂O or Co(NO₃)₂·6H₂O or Mn(NO₃)₂ (50%),appropriate concentration in aqueous solution,,,,,,,impregnated γ-Al₂O₃ precursor,,,AIR,,-,_20260319_174355_qin_2021_in_situ_ftir_study_of_co2_adsorption_and_.json,,0,,0,,0,,,
2,impregnated γ-Al₂O₃ precursor,all,,,,,,,,,,,"annealed Ni-M/γ-Al₂O₃ (M = Fe, Co, Mn)",,,N₂,,-,_20260319_174355_qin_2021_in_situ_ftir_study_of_co2_adsorption_and_.json,,0,,0,,0,,,850.00
3,annealed Ni-M/γ-Al₂O₃,all,,,,,,,,,,,"reduced bimetallic catalyst Ni-M/γ-Al₂O₃ (M = Fe, Co, Mn)",850.00,4.00,N₂,,-,_20260319_174355_qin_2021_in_situ_ftir_study_of_co2_adsorption_and_.json,,0,,0,,0,,,
1,HAuCl₄·4H₂O,not specified,H₂PtCl₆·H₂O,not specified,NaOH,"thin aqueous solution, pH adjusted to 3",Al₂O₃,"support, specific surface area 150 m²/g, particle size 50–200 μm",,,,,Au-Pt/Al₂O₃ bimetallic catalyst,69.85,2.00,AIR,,-,_20260319_175051_mimura_2021_continuous_production_of_glyceric_acid.json,,0,,0,,0,yes,2.00,
1,"metal nitrates (e.g., Fe(NO₃)₃·9H₂O, Co(NO₃)₂·6H₂O, Ni(NO₃)₂·6H₂O)","stoichiometric for target composition (e.g., Fe₀.₆₇Co₀.₃₃)",citric acid,"complexing agent, molar ratio to metals ~2:1",ethylene glycol,"polymerization medium, excess",,,,,,,polymerized complex precursor,,,AIR,,-,_20260319_175347_golubtsov_2020_mono_bi_and_trimetallic_catalysts_f.json,,0,,0,,0,yes,,100.00
2,polymerized complex precursor,as prepared,,,,,,,,,,,"bimetallic oxide catalyst (e.g., Fe₀.₆₇Co₀.₃₃/Al₂O₃)",560.00,3.00,AIR,,-,_20260319_175347_golubtsov_2020_mono_bi_and_trimetallic_catalysts_f.json,,0,,0,,0,,,
1,cupric(II) acetylacetonate (Cu(acac)₂),varied amounts,ruthenium(III) acetylacetonate (Ru(acac)₃),varied amounts,polyvinylpyrrolidone (PVP K₃₀),"not specified, used as stabilizer",benzyl alcohol,"not specified, solvent",formaldehyde,"not specified, reducing agent",,,"CuₓRu₁₋ₓ bimetallic nanocrystals (fcc phase, x = 0.14–0.75), including pure Cu NCs and pure hcp-Ru NCs",1.00,1.00,,,-,_20260319_175705_zhang_2019_seed_assisted_synthesis_of_fcc_ru_cu_bi.json,,0,,0,,0,,,
1,graphene quantum dots (GQDs),"as-synthesized, unspecified quantity",NaBH4,unspecified quantity,AgNO3,simple commercial silver nitrate,Rh(NO3)3,simple commercial rhodium nitrate,,,,,AgRh bimetallic nanoparticles stabilized by GQDs (AgRh BNPs),0.00,,AIR,,-,_20260319_180322_li_2019_synthesis_of_graphene_quantum_dots_stabili.json,,0,,0,,0,,,
1,HAuCl₄,"1.0 mL, 5 mM",K₂PtCl₄,"1.0 mL, 5 mM",CTAC,"5 mL, 50 mM",hydrazine,"50 μL (for Au-Pt HP-UNCs) or 2.0 mL (for rounded Au-Pt UNCs), 200 mM",,,,,Au-Pt HP-UNCs or rounded Au-Pt UNCs,100.00,1.00,AIR,,-,_20260319_180526_kim_hong_2021_highly_porous_au_pt_bimetallic_urchi.json,,0,,0,,0,,,
1,MWCNTs,0.25 g,HNO₃,40 mL,,,,,,,,,acid-treated MWCNTs,,,AIR,Co2N6,,_20260319_180728_zhao_2020_a_unique_bimetallic_mof_derived_carbon_m.json,N,6,,0,,0,,,120.00
2,acid-treated MWCNTs,all from step 1,Co(NO₃)₂·6H₂O,not specified,Zn(NO₃)₂·6H₂O,not specified,2-methylimidazole,not specified,,,,,BMZIF-67@MWCNTs,,,AIR,Co2N6,,_20260319_180728_zhao_2020_a_unique_bimetallic_mof_derived_carbon_m.json,N,6,,0,,0,,,50.00
3,BMZIF-67@MWCNTs,all from step 2,,,,,,,,,,,Co-Nₓ-C@MWCNTs (preliminary),,,N₂,Co2N6,,_20260319_180728_zhao_2020_a_unique_bimetallic_mof_derived_carbon_m.json,N,6,,0,,0,,,950.00
4,Co-Nₓ-C@MWCNTs (preliminary),all from step 3,H₂SO₄,"0.5 M, sufficient volume",,,,,,,,,Co-Nₓ-C@MWCNTs (final catalyst),,12.00,AIR,Co2N6,,_20260319_180728_zhao_2020_a_unique_bimetallic_mof_derived_carbon_m.json,N,6,,0,,0,,,
1,chalcones 1a-1l,0.5 mmol,indoles,0.55 mmol,FeCl₃,5 mol%,PdCl₂,5 mol%,ethyl acetoacetate (EAA),15 mol%,dry methanol,20 mL,"Friedel-Crafts adducts (e.g., compounds 3a-3p)",80.00,3.00,HE,Fe Pd,,_20260319_180926_islam_2021_bimetallic_iron_palladium_catalyst_syst.json,,0,,0,,0,,,
1,Pd precursor,not specified,Ga precursor,not specified,SiO₂ support,not specified,,,,,,,Pd-Ga/SiO₂ (precursor),,,AIR,Pd2Ga,,_20260319_181128_ahmad_upadhyayula_2019_influence_of_reduction_temp.json,,0,,0,,0,,,
2,Pd-Ga/SiO₂ (precursor),all,10% H₂/Ar gas,flowing,,,,,,,,,Pd₂Ga/SiO₂ catalyst,600.00,2.00,AR,Pd2Ga,,_20260319_181128_ahmad_upadhyayula_2019_influence_of_reduction_temp.json,,0,,0,,0,,,
1,Na₂PdCl₄,"2.25 mL, 20.0 mM",RuCl₃,"0.75 mL, 20.0 mM",HCl,"0.1 mL, 6.0 M",KBr,80 mg,Pluronic F127,50 mg,Ni foam,1 × 1 cm²,PdRu NS-NF,,12.00,AIR,PdRu,,_20260319_181303_li_2020_one_step_synthesis_of_self_standing_porous.json,,0,,0,,0,,,
1,cyclohexene oxide,10 mmol,phthalic anhydride,50–150 mol% relative to catalyst,dinuclear [ONSO]CrCl₃ complex 1,0.04 mmol,,,,,,,poly(cyclohexene oxide),90.00,1.00,AR,Cr2[ONSO],,_20260319_181922_wang_2019_phthalic_anhydride_promoted_ring_opening.json,O,1,N,1,S,1,,,
1,Ni(NO3)2·6H2O,0.4 mmol,Co(NO3)2·6H2O,0.8 mmol,urea,1.2 mmol,deionized water,30 mL,,,,,homogeneous solution,,,AIR,,-,_20260319_182048_liu_2021_upcycling_waste_plastics_into_multi_walle.json,,0,,0,,0,yes,0.50,
2,α-Al2O3,0.72 g,,,,,,,,,,,dispersion of α-Al2O3 in solution,,,AIR,,-,_20260319_182048_liu_2021_upcycling_waste_plastics_into_multi_walle.json,,0,,0,,0,yes,1.00,
