Repository: LZRasdasdasd/get_data_Agent

# PDF Qdrant MVP

# 最小可执行版本 - PDF 数据存入与查询

这是一个基于 Qdrant 向量数据库的最小可执行方案，用于将 PDF 文件内容存入向量数据库并进行语义搜索。

## 功能特性

- **一个 PDF 对应一个集合（表）**: 每个 PDF 文件存入独立的 Qdrant 集合
- **表名即文件名**: 集合名称由 PDF 文件名自动生成
- **语义搜索**: 使用 OpenAI Embeddings 进行向量相似性搜索
- **结果可发现**: 可通过 Qdrant Dashboard 可视化查看数据

## 目录结构

```
pdf_qdrant_mvp/
├── README.md                  # 本文件
├── requirements.txt           # Python 依赖
├── .env.example               # 环境变量模板
├── docker-compose.yml         # Qdrant Docker 配置
├── MVP_PLAN.md               # 详细方案说明
├── src/
│   ├── config.py              # 配置管理
│   ├── pdf_tools.py           # PDF 处理工具
│   ├── vector_tools.py        # Qdrant 向量工具
│   ├── ingest_pdfs.py         # 存入数据脚本

File: deepagents_GDatas/libs/cli/deepagents_cli/pdf_qdrant_mvp/excel_datas/synthesis_data_updated.csv
step_i,ReactantA,amountA,ReactantB,amountB,ReactantC,amountC,ReactantD,amountD,ReactantE,amountE,ReactantF,amountF,Intermediate,temperature,time,atmosphere,active_site,metal_metal_distance,FileName,coordinationtypeA,numbersA,coordinationtypeB,numbersB,coordinationtypeC,numbersC,stir,stir_time,stir_temperature
1,La(NO3)3·6H2O (lanthanum nitrate hexahydrate),0.2606 g (0.6 mmol),H2O (deionized water),4 mL,C2H5OH (ethanol),10 mL,,,,,,,solution A,,,AIR,La2-NG,,a dual atom la2 catalyst for the oxygen reduction reaction.json,"N, O",,,,,,,,25.00
2,phen·H2O (phenanthroline monohydrate),0.1388 g (0.7 mmol),HBA (benzoic acid),0.7327 g (6.0 mmol),HQ (8-hydroxyquinoline),0.1452 g (1.0 mmol),C2H5OH (ethanol),10 mL,,,,,[La2(BA)4(NO3)2(phen)2],,,AIR,La2-NG,,a dual atom la2 catalyst for the oxygen reduction reaction.json,"N, O",,,,,,,,25.00
3,graphene oxide (GO),100 mg,[La2(BA)4(NO3)2(phen)2],2.24 mg,H2O (deionized water),50 mL,,,,,,,La2-NG,1500.00,,NH3,La2-NG,,a dual atom la2 catalyst for the oxygen reduction reaction.json,"N, O",,,,,,,,
1,2D metal-organic framework (MOF) nanosheets,,,,,,,,,,,,FeN4@C,,,AIR,Fe-N3 and Co-O3 linked via bridging N/O atoms,,a janus dual atom catalyst for electrocatalytic oxygen reduction and evolution.json,N,3,O,3,,,,,25.00
2,FeN4@C,,,,,,,,,,,,d-FeN3@C,,,AR,Fe-N3 and Co-O3 linked via bridging N/O atoms,,a janus dual atom catalyst for electrocatalytic oxygen reduction and evolution.json,N,3,O,3,,,,,25.00
3,d-FeN3@C,,Co(NO3)2·6H2O (cobalt(II) nitrate hexahydrate),,NH4F (ammonium fluoride),,,,,,,,FeCo-N3O3@C,800.00,2.00,N2,Fe-N3 and Co-O3 linked via bridging N/O atoms,,a janus dual atom catalyst for electrocatalytic oxygen reduction and evolution.json,N,3,O,3,,,,,
1,Zn(NO3)2·6H2O (zinc nitrate hexahydrate),1.190 g,Fe(acac)3 (ferric acetylacetonate),1.170 g,Co(acac)2 (cobalt(II) acetylacetonate),86 mg,CH3OH (methanol),30 mL,,,,,FeCo-ZIF precursor,,,AIR,Fe-N4 and Co-N4 with Fe-Co metal-metal bond,,a post modification strategy to precisely construct dual atom sites for.json,N,4,N,4,,,,,25.00
2,FeCo-ZIF precursor,,,,,,,,,,,,FeCo-NC-2,900.00,3.00,AR,Fe-N4 and Co-N4 with Fe-Co metal-metal bond,,a post modification strategy to precisely construct dual atom sites for.json,N,4,N,4,,,,,
1,"Fe salt (e.g., FeCl₃ or Fe(NO₃)₃)",,"Zn salt (e.g., Zn(NO₃)₂)",,H₂BDC (terephthalic acid),,NCNT (N-doped carbon nanotubes),,,,,,FeZn-BDC@NCNT,,,,Pt-Fe-N₂ (3D asymmetric coordination),≈2.5 Å,adv funct materials 2025 guan engineering relative spatial structure of dual ato.json,N,2,N,2,,,,,
2,FeZn-BDC@NCNT,,,,,,,,,,,,C@NCNT (metal-free carbon support) + volatilized Zn,,,AR,Pt-Fe-N₂ (3D asymmetric coordination),≈2.5 Å,adv funct materials 2025 guan engineering relative spatial structure of dual ato.json,N,2,N,2,,,,,500.00
3,C@NCNT,,"Pt precursor (e.g., Pt(acac)₂ or PtCl₄)",,Fe sites pre-anchored on C@NCNT,,,,,,,,Pt₁Fe₁-TAC dimer catalyst,250.00,,AR,Pt-Fe-N₂ (3D asymmetric coordination),≈2.5 Å,adv funct materials 2025 guan engineering relative spatial structure of dual ato.json,N,2,N,2,,,,,
1,ZIF-8,,Ni(NO3)2·6H2O (nickel(II) nitrate hexahydrate),,Cu(NO3)2·3H2O (copper(II) nitrate trihydrate),,,,,,,,"Ni,Cu-ZIF-8",,,AIR,Ni-N3/Cu-N3 on hollow N-doped carbon,2.6–2.7 Å,advanced materials 2023 zhang atomically dispersed ni cu catalysts for ph univer.json,N,3,N,3,,,,,25.00
2,"Ni,Cu-ZIF-8",,dopamine hydrochloride,,Tris-HCl buffer,,,,,,,,"PDA-coated Ni,Cu-ZIF-8",,,AIR,Ni-N3/Cu-N3 on hollow N-doped carbon,2.6–2.7 Å,advanced materials 2023 zhang atomically dispersed ni cu catalysts for ph univer.json,N,3,N,3,,,,,25.00
3,"PDA-coated Ni,Cu-ZIF-8",,,,,,,,,,,,Cu/Ni-NC,,,AR,Ni-N3/Cu-N3 on hollow N-doped carbon,2.6–2.7 Å,advanced materials 2023 zhang atomically dispersed ni cu catalysts for ph univer.json,N,3,N,3,,,,,900.00
4,Cu/Ni-NC,treated with aqua regia,,,,,,,,,,,Cu/Ni-NC (acid-washed),25.00,4.00,AIR,Ni-N3/Cu-N3 on hollow N-doped carbon,2.6–2.7 Å,advanced materials 2023 zhang atomically dispersed ni cu catalysts for ph univer.json,N,3,N,3,,,,,
1,2-Ethylimidazole,10 mmol,Zn(NO3)2·6H2O (zinc nitrate hexahydrate),10.4 mmol,heme chloride (C34H32ClFeN4O4),0.077 mmol,ZrCl4 (zirconium(IV) chloride),0.051 mmol,C2H5OH (ethanol),15 mL,,,"Fe,Zr-ZIF precursor",,,AIR,Fe-N4 and Zr-N4 sites on N-doped carbon,,advanced science 2025 qiu atomically dispersed zr n moieties modulate fe coordin.json,N,4,N,4,,,,,25.00
2,"Fe,Zr-ZIF precursor",,,,,,,,,,,,"Fe,Zr-NC",950.00,2.00,AR,Fe-N4 and Zr-N4 sites on N-doped carbon,,advanced science 2025 qiu atomically dispersed zr n moieties modulate fe coordin.json,N,4,N,4,,,,,
1,urea,20 g,,,,,,,,,,,CN,,,AIR,CoMn/CNinter DSACs,,angstrom confinement triggered adaptive spin state transition of comn dual singl.json,N,3.93,N,,,,,,550.00
2,CN,1 g,KCl,1.1 g,LiCl,0.9 g,,,,,,,K-CN,,,N2,CoMn/CNinter DSACs,,angstrom confinement triggered adaptive spin state transition of comn dual singl.json,N,3.93,N,,,,,,550.00
3,MnCl2·4H2O (manganese(II) chloride tetrahydrate),0.9085 g,H2O (deionized water),37.5 mL,NH3·H2O (aqueous ammonia),2.0 mL,K-CN,200.0 mg,H2O (deionized water),200.0 mL,,,Mn-NH4+/K-CN precursor,,,AIR,CoMn/CNinter DSACs,,angstrom confinement triggered adaptive spin state transition of comn dual singl.json,N,3.93,N,,,,,,25.00
4,Mn-NH4+/K-CN precursor,,,,,,,,,,,,Mn/CNinter SACs,550.00,4.00,N2,CoMn/CNinter DSACs,,angstrom confinement triggered adaptive spin state transition of comn dual singl.json,N,3.93,N,,,,,,
1,Co(NO3)2·6H2O (cobalt(II) nitrate hexahydrate),104 mg,Zn(NO3)2·6H2O (zinc(II) nitrate hexahydrate),856 mg,H2NCSNH2 (thiourea),101.5 mg,Mn(acac)3 (manganese(III) acetylacetonate),252 mg,"CH3I (2-methylimidazole, abbreviated as 2-Melm in text)",2.35 g,CH3OH (methanol),100 mL (50 mL + 50 mL),CoMn-ZIF,,,AIR,CoN2S-MnN3,2.463 Å,asymmetric charge distributed co mn diatomic catalyst enables efficient oxygen r.json,"N, S",,N,3.12,,,,,25.00
2,CoMn-ZIF,powder,,,,,,,,,,,CoMn-NSC,1000.00,2.00,AR,CoN2S-MnN3,2.463 Å,asymmetric charge distributed co mn diatomic catalyst enables efficient oxygen r.json,"N, S",,N,3.12,,,,,
1,SiO2 nanospheres,1 g,H2O (deionized water),100 mL,C8H11NO2·HCl (dopamine hydrochloride),360 mg,C4H11NO3 (Tris base),120 mg,Mn(CH3COO)2·4H2O (manganese acetate tetrahydrate),10 mg,,,Mn-doped polydopamine@SiO2,,,AIR,Mn–S catalytic pair,,atomic metal nonmetal catalytic pair cooperatively drives efficient enzyme mimet.json,"N, C, S",,"C, Mn",,,,,,25.00
2,Mn-doped polydopamine@SiO2,as obtained from step 1,CH4N2S (thiourea),mass ratio 1:5 vs Mn-doped polydopamine@SiO2,,,,,,,,,carbonized Mn-S/NSHCS@SiO2,,,N2,Mn–S catalytic pair,,atomic metal nonmetal catalytic pair cooperatively drives efficient enzyme mimet.json,"N, C, S",,"C, Mn",,,,,,850.00
3,carbonized Mn-S/NSHCS@SiO2,as obtained from step 2,"HF (hydrofluoric acid, 10% aqueous solution)",,,,,,,,,,Mn₁-S/NSHCS,80.00,24.00,N2,Mn–S catalytic pair,,atomic metal nonmetal catalytic pair cooperatively drives efficient enzyme mimet.json,"N, C, S",,"C, Mn",,,,,,
1,Fe-MOF-5 precursor,,"PVP (polyvinylpyrrolidone, Mw: 40000)",,,,,,,,,,Fe-MOF-5,,,AIR,FeN₄ and ZnN₄ on N-doped hierarchical porous carbon,,atomically dispersed iron zinc dual metal sites to boost catalytic oxygen reduct.json,N,4,N,4,,,yes,1.00,25.00
2,Fe-MOF-5,,cyanamide,,,,,,,,,,FeZn NC-800,,,N₂,FeN₄ and ZnN₄ on N-doped hierarchical porous carbon,,atomically dispersed iron zinc dual metal sites to boost catalytic oxygen reduct.json,N,4,N,4,,,,,800.00
3,FeZn NC-800,,,,,,,,,,,,FeZn NC-800 (final stabilized catalyst),300.00,0.67,CO,FeN₄ and ZnN₄ on N-doped hierarchical porous carbon,,atomically dispersed iron zinc dual metal sites to boost catalytic oxygen reduct.json,N,4,N,4,,,,,
1,Zn(OAc)2·2H2O (zinc acetate dihydrate),,H2BDC (terephthalic acid),,Fe(OAc)2 (iron(II) acetate),,"DMF (N,N-dimethylformamide)",,,,,,FeZn-MOF-5,,,AIR,Fe-N4 and Zn-N4,,atomically dispersed iron zinc dual metal sites to boost catalytic.json,N,4,N,4,,,,,25.00
2,FeZn-MOF-5,,cyanamide (CA),,,,,,,,,,FeZn-NC-800,,,AR,Fe-N4 and Zn-N4,,atomically dispersed iron zinc dual metal sites to boost catalytic.json,N,4,N,4,,,,,800.00
3,FeZn-NC-800,,KOH (potassium hydroxide),,,,,,,,,,FeZn-NC-800w/o-CA,25.00,24.00,AIR,Fe-N4 and Zn-N4,,atomically dispersed iron zinc dual metal sites to boost catalytic.json,N,4,N,4,,,,,
1,Zn(NO₃)₂·6H₂O (zinc(II) nitrate hexahydrate),10.5 mmol,2-Methylimidazole,85 mmol,CH₃OH (methanol),150 mL total (100 mL + 50 mL),,,,,,,ZIF-8,,,AIR,,,atomically dispersed ni cu catalysts for ph universal co2 electroreduction.json,,,,,,,,,25.00
2,ZIF-8,as-prepared,Cu(NO₃)₂·3H₂O (copper(II) nitrate trihydrate),0.05 mmol,Ni(NO₃)₂·6H₂O (nickel(II) nitrate hexahydrate),0.3 mmol,C₇H₆N₂ (benzimidazole),5 mmol,C₂H₅OH (ethanol),50 mL + additional for washing,,,CuNi/ZIF-8,25.00,2.00,AIR,,,atomically dispersed ni cu catalysts for ph universal co2 electroreduction.json,,,,,,,yes,2.00,
1,Bi(CH3COO)3 (bismuth acetate),1.3 g,C14H6O9 (ellagic acid),0.5 g,H2O (deionized water),100 mL mixture with 6 vol% acetic acid,CH3COOH (acetic acid),6 vol% in water,,,,,Bi-MOF (SU-101),,,AIR,Ni-N3 and Bi-N4 on ultrathin nitrogeneous carbon nanosheets,,atomically dispersed nickel bismuth dual atom sites for high rate.json,N,3,N,4,,,,,25.00
2,Bi-MOF (SU-101),0.1 g,Ni(NO3)2·6H2O (nickel(II) nitrate hexahydrate),"25 mg mL⁻¹, 140 μL",CH3OH (methanol),used to prepare Ni(NO3)2 solution,C6H14 (n-hexane),12 mL,,,,,Ni/Bi-MOF precursor,,,AIR,Ni-N3 and Bi-N4 on ultrathin nitrogeneous carbon nanosheets,,atomically dispersed nickel bismuth dual atom sites for high rate.json,N,3,N,4,,,yes,1.00,25.00
3,Ni/Bi-MOF precursor,0.1 g,C2H4N4 (dicyandiamide),1.0 g,,,,,,,,,Ni/Bi-N-C,1000.00,1.00,AR,Ni-N3 and Bi-N4 on ultrathin nitrogeneous carbon nanosheets,,atomically dispersed nickel bismuth dual atom sites for high rate.json,N,3,N,4,,,,,
1,heme chloride (iron porphyrin),,Zirconium chloride (ZrCl4),,2-Ethylimidazole,,Potassium hydroxide (KOH),,,,,,"Fe,Zr-NC",950.00,,N2,Fe–N–Zr dual sites,,atomically dispersed zr n moieties modulate fe coordination for robust oxygen re.json,N,,N,,,,,,
1,Zn(CH3COO)2·2H2O (zinc acetate dihydrate),4.23 g,CoCl2 (cobalt(II) chloride),9 mg,Na3C6H5O7 (sodium citrate),12 g,H2O (deionized water),180 mL,KOH,4 g,,,Co-ZnO nanosheets,,,AIR,axial oxygen-bridged Fe-O-Co,not specified,axial oxygen bridged dual atom sites break the activity stability trade off in o.json,"N, O",,"N, O",,,,,,60.00
2,Co-ZnO nanosheets,0.75 g,C8H11NO2·HCl (dopamine hydrochloride),1.5 g,"Tris-HCl buffer (10 mM, pH 8.5)",0.5 L,,,,,,,Co-ZnO@PDA,,,AIR,axial oxygen-bridged Fe-O-Co,not specified,axial oxygen bridged dual atom sites break the activity stability trade off in o.json,"N, O",,"N, O",,,,,,25.00
3,Co-ZnO@PDA,0.4 g,C3H6N6 (melamine),4.0 g,FeCl2·4H2O (iron(II) chloride tetrahydrate),2.8 mg,C2H5OH (ethanol),100 mL,,,,,Fe/Co-precursor@melamine-ethanol mixture,,,AIR,axial oxygen-bridged Fe-O-Co,not specified,axial oxygen bridged dual atom sites break the activity stability trade off in o.json,"N, O",,"N, O",,,,,,25.00
4,Fe/Co-precursor@melamine-ethanol mixture (residue after rotary evaporation),,,,,,,,,,,,FeCo DAC,950.00,1.00,N2,axial oxygen-bridged Fe-O-Co,not specified,axial oxygen bridged dual atom sites break the activity stability trade off in o.json,"N, O",,"N, O",,,,,,
1,FeCl3·6H2O (iron(III) chloride hexahydrate),0.5 mmol,Na2MoO4·2H2O (sodium molybdate dihydrate),0.5 mmol,2-methylimidazole (2-MIM),10 mmol,methanol,40 mL,,,,,Fe-Mo-ZIF,,,AIR,Fe-N4 and Mo-N4 bridged by shared N atoms in carbon matrix,2.6 Å,co catalytic fe mo dual atom sites for high efficiency electrochemical ammonia s.json,N,4,N,4,,,,,25.00
2,Fe-Mo-ZIF,as-synthesized,NH4Cl,1 g,,,,,,,,,FeMoNC-3-900,,,N2,Fe-N4 and Mo-N4 bridged by shared N atoms in carbon matrix,2.6 Å,co catalytic fe mo dual atom sites for high efficiency electrochemical ammonia s.json,N,4,N,4,,,,,900.00
3,FeMoNC-3-900,50 mg,0.5 M H2SO4,20 mL,,,,,,,,,acid-washed FeMoNC-3-900,80.00,12.00,AIR,Fe-N4 and Mo-N4 bridged by shared N atoms in carbon matrix,2.6 Å,co catalytic fe mo dual atom sites for high efficiency electrochemical ammonia s.json,N,4,N,4,,,,,
1,"2,4,6-trihydroxybenzene-1,3,5-tricarbaldehyde (TP)",0.04 mmol,"[2,2'-bipyridine]-5,5'-diamine (BPY)",0.06 mmol,"N,N-Dimethylacetamide (DMAc)",0.7 mL,"1,2-Dichlorobenzene (o-DCB)",0.3 mL,aqueous acetic acid (6 M),0.1 mL,,,TP-BPY-COF,,,vacuum,Zn-Co dual sites in N-doped carbon matrix,2.85 Å,confined synthesis of dual atoms within pores of covalent organic frameworks for.json,N,4.2,N,3.8,,,,,120.00
2,TP-BPY-COF,20 mg,Zn(OAc)₂·2H₂O (zinc acetate dihydrate),20 mg / 5 mL,,,,,,,,,Zn²⁺@TP-BPY-COF,,,AIR,Zn-Co dual sites in N-doped carbon matrix,2.85 Å,confined synthesis of dual atoms within pores of covalent organic frameworks for.json,N,4.2,N,3.8,,,,,25.00
3,Zn²⁺@TP-BPY-COF,,2-methylimidazole,65 mg / 2 mL,,,,,,,,,ZIF-8@COF,,,AIR,Zn-Co dual sites in N-doped carbon matrix,2.85 Å,confined synthesis of dual atoms within pores of covalent organic frameworks for.json,N,4.2,N,3.8,,,,,25.00
4,ZIF-8/67@COF,as-prepared,,,,,,,,,,,C-Zn/Co₈₀₀,800.00,1.00,N₂,Zn-Co dual sites in N-doped carbon matrix,2.85 Å,confined synthesis of dual atoms within pores of covalent organic frameworks for.json,N,4.2,N,3.8,,,,,
1,Co(Ac)₂·4H₂O (cobalt(II) acetate tetrahydrate),,Ni(Ac)₂·4H₂O (nickel(II) acetate tetrahydrate),,L-glutamic acid (C₅H₉NO₄),,glucose monohydrate (C₆H₁₂O₆·H₂O),,melamine (C₃H₆N₆),,KOH,,Co/Ni‐SACs,60.00,,AIR,"Co-Ni dual single atoms on N,O-co-doped carbon",,coni dual single atom catalyst for electrocatalytic h sub 2 sub o sub 2 sub prod.json,"N, O",,"N, O",,,,,,
1,2-methyl imidazole (2-methylimidazole),1314 mg (16 mmol),Zn(NO3)2·6H2O (zinc(II) nitrate hexahydrate),1190 mg (4 mmol),Cu(NO3)2·3H2O (copper(II) nitrate trihydrate),96.6 mg (0.4 mmol),Ni(NO3)2·6H2O (nickel(II) nitrate hexahydrate),116.32 mg (0.4 mmol),CH3OH (methanol),45 mL total (15 mL + 30 mL),,,NiCu-ZIF,,,,Ni-N3 and Cu-N4 on N-doped carbon,,cooperative dual single atom nicu catalyst for highly selective.json,N,3,N,4,,,yes,1.00,25.00
2,NiCu-ZIF,as-prepared,,,,,,,,,,,NiCu-SACs/N-C,950.00,3.00,AR,Ni-N3 and Cu-N4 on N-doped carbon,,cooperative dual single atom nicu catalyst for highly selective.json,N,3,N,4,,,,,
1,PVDF (polyvinylidene fluoride),2.0 g,PVP (polyvinylpyrrolidone),0.111 g,"DMF (N,N-dimethylformamide)",9.27 mL,FeCo-N₄O C-3,0.2 g,,,,,FeCo-N₄O C-3-PVDF catalytic membrane,55.00,1.00,AIR,FeCo-N₄O,,coordination anions dimensionality engineered dual atom catalysts for enhanced f.json,"N, O",,"N, O",,,,yes,1.00,
1,dopamine (C8H11NO2),,"Ni salt (e.g., Ni(NO3)2 or NiCl2)",,,,,,,,,,Ni-doped polydopamine (Ni-PDA),,,AIR,Fe-Ni dual-atom sites on nitrogen-doped carbon,,current status and perspectives of dual atom catalysts towards sustainable energ.json,N,,N,,,,,,25.00
2,Ni-PDA,,Fe(NO3)3 (iron(III) nitrate nonahydrate),,n-hexane (C6H14),,,,,,,,Fe/Ni-PDA composite,,,AIR,Fe-Ni dual-atom sites on nitrogen-doped carbon,,current status and perspectives of dual atom catalysts towards sustainable energ.json,N,,N,,,,,,25.00
3,Fe/Ni-PDA composite,,,,,,,,,,,,Fe-NiNC,900.00,,AR,Fe-Ni dual-atom sites on nitrogen-doped carbon,,current status and perspectives of dual atom catalysts towards sustainable energ.json,N,,N,,,,,,
1,C6H12O6 (anhydrous glucose),144 mg,RuCl3 (ruthenium(III) chloride),6.81 mg,Ni(NO3)2·6H2O (nickel(II) nitrate hexahydrate),3.19 mg,(NH3OH)Cl (hydroxylammonium chloride),690 mg,"H2O-C2H5OH (deionized water-ethanol solution, 1:1 v/v)",80 mL,,,RuNi/NC,70.00,24.00,AR,Ru-Ni diatomic sites on N-doped carbon,,design of ru ni diatomic sites for efficient alkaline hydrogen oxidation.json,"N, C",,"N, C",,,,,,
1,mpg-C3N4 (mesoporous graphitic carbon nitride),500 mg,ethylenediamine,5 mg,platinum(II) iododimethylnitrate,5 mg,,,,,,,Pt2/mpg-C3N4,,,N2,Pt2 on mpg-C3N4,,dual atom pt heterogeneous catalyst with excellent catalytic.json,"N, C",,,,,,,,140.00
2,Pt2/mpg-C3N4,50 mg,benzaldehyde,1 mmol,isopropanol,10 mL,,,,,,,"Pt2/mpg-C3N4 (used for catalysis, no structural change)",120.00,9.00,H2,Pt2 on mpg-C3N4,,dual atom pt heterogeneous catalyst with excellent catalytic.json,"N, C",,,,,,,,
1,HMT (hexamethylenetetramine),,Melamine,,"2,4-dihydroxybenzoic acid (DA)",,sodium oleate (SO),,CaCl2 (calcium chloride anhydrous),,Pluronic P123,,Ca-HPS precursors,,,AIR,Ca2-N-HCS,3.371 Å,dual channel donation backdonation driven p p coupling in calcium dual atom cata.json,"N, O",,,,,,,,25.00
2,Ca-HPS precursors,,,,,,,,,,,,Ca-N-HCS,,,N2,Ca2-N-HCS,3.371 Å,dual channel donation backdonation driven p p coupling in calcium dual atom cata.json,"N, O",,,,,,,,900.00
3,Ca-N-HCS,,,,,,,,,,,,Ca2-N-HCS,900.00,3.00,N2,Ca2-N-HCS,3.371 Å,dual channel donation backdonation driven p p coupling in calcium dual atom cata.json,"N, O",,,,,,,,
1,TEOS (tetraethyl orthosilicate),,NH3·H2O (aqueous ammonia),,,,,,,,,,SiO2 nanospheres,,,AIR,Mo-Fe dual single atomic centers on C3N5,,dual functional single atomic mofe clusters decorated c3n5 via three electron pa.json,"N, C",,"N, C",,,,,,25.00
2,SiO2 nanospheres,10 mL solution,5-amino-1H-tetrazole,3.14 g,H2O (water),,,,,,,,SiO2@C3N5 precursor,,,AIR,Mo-Fe dual single atomic centers on C3N5,,dual functional single atomic mofe clusters decorated c3n5 via three electron pa.json,"N, C",,"N, C",,,,,,80.00
3,SiO2@C3N5 precursor,,,,,,,,,,,,bulk C3N5,,,AR,Mo-Fe dual single atomic centers on C3N5,,dual functional single atomic mofe clusters decorated c3n5 via three electron pa.json,"N, C",,"N, C",,,,,,400.00
4,bulk C3N5,,Mo precursor (not specified),,Fe precursor (not specified),,,,,,,,50-MoFe/C3N5,,,,Mo-Fe dual single atomic centers on C3N5,,dual functional single atomic mofe clusters decorated c3n5 via three electron pa.json,"N, C",,"N, C",,,,,,
1,NiCl2 (nickel chloride),1.43 g,Na3C6H5O7 (sodium citrate),3.3 g,K3[Fe(CN)6] (potassium ferricyanide),1.32 g,H2O (deionized water),400 mL total (200 mL + 200 mL),,,,,FeNi-MOF,,,AIR,Fe-Nx and Ni-Nx dual sites on N-doped carbon hollow cubes,,dual sites coordination engineering of single atom.json,N,,N,,,,,,25.00
2,FeNi-MOF,0.1 g,Tris-buffer solution (10 mM),100 mL,dopamine hydrochloride,0.05 g,,,,,,,FeNi-MOF/DPA,,,AIR,Fe-Nx and Ni-Nx dual sites on N-doped carbon hollow cubes,,dual sites coordination engineering of single atom.json,N,,N,,,,,,25.00
3,FeNi-MOF/DPA,,NH3 (ammonia gas),,,,,,,,,,FeNi NPs-NH3,500.00,2.00,NH3,Fe-Nx and Ni-Nx dual sites on N-doped carbon hollow cubes,,dual sites coordination engineering of single atom.json,N,,N,,,,,,
1,Al2O3,100 mg,CH2Cl2 (dichloromethane),5 mL,MeOH (methanol),15 mL,Pd₂ cluster,1.2 mg,CH2Cl2 (dichloromethane),10 mL,,,Pd₂/Al2O3,,,AIR,Pd₂,,dynamically precise constructing dual atom pd2 catalysta monodisperse catalyst w.json,"O, S, P",,,,,,,,25.00
2,Pd₂/Al2O3,,,,,,,,,,,,Pd₂ DAC,,,AR,Pd₂,,dynamically precise constructing dual atom pd2 catalysta monodisperse catalyst w.json,"O, S, P",,,,,,,,300.00
3,Al2O3,100 mg,Ar/H₂ (95%:5%),,,,,,,,,,Al2O3*,,,AR,Pd₂,,dynamically precise constructing dual atom pd2 catalysta monodisperse catalyst w.json,"O, S, P",,,,,,,,300.00
4,Al2O3*,100 mg,CH2Cl2 (dichloromethane),5 mL,MeOH (methanol),15 mL,Pd₂ cluster,1.2 mg,CH2Cl2 (dichloromethane),10 mL,,,Pd₂/Al2O3*,25.00,16.00,AIR,Pd₂,,dynamically precise constructing dual atom pd2 catalysta monodisperse catalyst w.json,"O, S, P",,,,,,,,
1,MoS₂-GF (graphene foam-supported MoS₂),4×4 cm²,,,,,,,,,,,V-MoS₂ (vacancy-rich MoS₂),,,AR,Cu₁Pt₁ on MoS₂,,electric bias induced reversible.json,S,,S,,,,,,25.00
2,V-MoS₂,,CuCl₂,2 mM in 0.1 M H₂SO₄,,,,,,,,,Cu₁-MoS₂,,,,Cu₁Pt₁ on MoS₂,,electric bias induced reversible.json,S,,S,,,,,,25.00
3,Cu₁-MoS₂,,H₂PtCl₆,0.5 mM in 0.1 M H₂SO₄,,,,,,,,,"Pt₁-MoS₂ (intermediate, not final DAC)",,,,Cu₁Pt₁ on MoS₂,,electric bias induced reversible.json,S,,S,,,,,,25.00
4,Cu₁-MoS₂,,H₂PtCl₆,0.5 mM in 0.1 M H₂SO₄,,,,,,,,,Cu₁Pt₁-MoS₂,25.00,,,Cu₁Pt₁ on MoS₂,,electric bias induced reversible.json,S,,S,,,,,,
1,Fe(Cp)2 (ferrocene),,MeCpPtMe3,,NCNT (nitrogen-doped carbon nanotubes),,,,,,,,Pt/Fe-DAC precursor,,,N2,Pt-Fe dimer,,engineering relative spatial structure of dual atomic sites with asymmetric coor.json,"N, C",,"N, C",,,,,,250.00
2,Pt/Fe-DAC precursor,,,,,,,,,,,,Pt/Fe-DAC,,,O2,Pt-Fe dimer,,engineering relative spatial structure of dual atomic sites with asymmetric coor.json,"N, C",,"N, C",,,,,,300.00
3,Fe-SAC,,MeCpPtMe3,,,,,,,,,,Pt1Fe1-TAC,250.00,0.25,N2,Pt-Fe dimer,,engineering relative spatial structure of dual atomic sites with asymmetric coor.json,"N, C",,"N, C",,,,,,
1,Fe-Co-PBA (Prussian blue analogue),0.1 g,H2O (deionized water),20 mL,carboxylation chitosan,0.8 g,adenine (C5H5N5),0.6 g,KOH,0.8 g,Pluronic P123 (PEO20PPO70PEO20),0.1 g,precursor composite,,,AIR,Fe-Co dual single atoms on N-doped carbon,2.5 Å,engineering synergetic fe co atomic pairs anchored on porous carbon for enhanced.json,N,,N,,,,yes,1.00,80.00
2,precursor composite,,,,,,,,,,,,pyrolyzed intermediate,,,N2,Fe-Co dual single atoms on N-doped carbon,2.5 Å,engineering synergetic fe co atomic pairs anchored on porous carbon for enhanced.json,N,,N,,,,,,800.00
3,pyrolyzed intermediate,,H2SO4 (sulfuric acid),"2 mol L⁻¹, 12 h leaching",,,,,,,,,Fe-Co-NC,25.00,12.00,AIR,Fe-Co dual single atoms on N-doped carbon,2.5 Å,engineering synergetic fe co atomic pairs anchored on porous carbon for enhanced.json,N,,N,,,,,,
1,Fe(NO3)3·9H2O (iron(III) nitrate nonahydrate),0.537 mmol,Zn(NO3)2·6H2O (zinc nitrate hexahydrate),9.473 mmol,2-methylimidazole,100 mmol,PVP (polyvinylpyrrolidone),0.086 mmol,,,,,ZnFe-ZIF,,,AIR,FeN3-CoN3,,fe co dual atom catalyst prepared by a defect confining nitrogen rich ion strate.json,N,3,N,3,,,,,60.00
2,ZnFe-ZIF,,,,,,,,,,,,defect-rich carbon matrix,,,N2,FeN3-CoN3,,fe co dual atom catalyst prepared by a defect confining nitrogen rich ion strate.json,N,3,N,3,,,,,900.00
3,defect-rich carbon matrix,60 mg,[Co(en)3]Cl·3H2O (tris(ethylenediamine)cobalt(III) chloride trihydrate),50 mg,H2O (deionized water),35 mL total (30 mL + 5 mL),,,,,,,FeCo-NC,80.00,1.00,N2,FeN3-CoN3,,fe co dual atom catalyst prepared by a defect confining nitrogen rich ion strate.json,N,3,N,3,,,,,
1,CuAu alloy,,TiO₂ (commercial),,,,,,,,,,CuAu-DAs-TiO₂,,,AR,CuAu-DAs (Cu-Au diatomic sites),subnanometer heteroatomic spacing,feni diatomic sites anchored on n doped carbon nanotubes for efficient oxygen re.json,"O, Ti",,"O, Ti",,,,,,
1,FeCuLCl₂@ZIF (brown powder),200 mg,,,,,,,,,,,FeCuLCl₂@ZIF precursor,,,AIR,FeCu diatomic site,,general synthesis of a diatomic catalyst library via a macrocyclic precursor med.json,,,,,,,,,25.00
2,FeCuLCl₂@ZIF precursor,200 mg,,,,,,,,,,,FeCu-DAC,900.00,2.00,N2,FeCu diatomic site,,general synthesis of a diatomic catalyst library via a macrocyclic precursor med.json,,,,,,,,,
1,FeCl₃ (iron(III) chloride),50 mg,H₂O (deionized water),50 mL,,,,,,,,,metallic Fe nanoparticles,,,AIR,Fe₂-N₆,2.9 Å,general synthesis of neighboring dual atomic sites with a specific.json,N,4,,,,,yes,1.00,25.00
2,Fe₂O₃ hollow nanotubes,300.0 mg,"tris-buffer solution (10 mM, pH 8.5)",200.0 mL,urea,100.0 mg,dopamine hydrochloride,310.0 mg,,,,,Fe₂O₃@PDA-urea composite,,,AIR,Fe₂-N₆,2.9 Å,general synthesis of neighboring dual atomic sites with a specific.json,N,4,,,,,,,25.00
3,Fe₂O₃@PDA-urea composite,,,,,,,,,,,,pyrolyzed Fe₂O₃@N-doped carbon,,,AR,Fe₂-N₆,2.9 Å,general synthesis of neighboring dual atomic sites with a specific.json,N,4,,,,,,,700.00
4,pyrolyzed Fe₂O₃@N-doped carbon,,,,,,,,,,,,Fe₂-N₆ catalyst on double-layer hollow carbon nanotubes,,,AIR,Fe₂-N₆,2.9 Å,general synthesis of neighboring dual atomic sites with a specific.json,N,4,,,,,,,25.00
5,Fe₂-N₆ catalyst,42 mg,,,,,,,,,,,final Fe₂-N₆ catalyst (2.36 wt% Fe),25.00,,vacuum,Fe₂-N₆,2.9 Å,general synthesis of neighboring dual atomic sites with a specific.json,N,4,,,,,,,
1,C3H6N6 (melamine),1 g,,,,,,,,,,,CN,,,AR,Fe-Ni dual atom pairs,2.53 Å,heterogeneous fe ni dual atom catalysts coupled n vacancy engineering for enhanc.json,N,,N,,,,,,550.00
2,CN,,Fe(acac)3 (iron acetylacetonate),,NiCl2•6H2O (nickel chloride hexahydrate),,,,,,,,FeNi/CN,,,AR,Fe-Ni dual atom pairs,2.53 Å,heterogeneous fe ni dual atom catalysts coupled n vacancy engineering for enhanc.json,N,,N,,,,,,550.00
3,FeNi/CN,,,,,,,,,,,,FeNi-Nv/CN,,,AR,Fe-Ni dual atom pairs,2.53 Å,heterogeneous fe ni dual atom catalysts coupled n vacancy engineering for enhanc.json,N,,N,,,,,,620.00
4,FeNi/CN,,"[1,1'-Bis(diphenylphosphino)ferrocene]dichloronickel(II) (C34H22Cl2FeNiP2)",,,,,,,,,,,,,,Fe-Ni dual atom pairs,2.53 Å,heterogeneous fe ni dual atom catalysts coupled n vacancy engineering for enhanc.json,N,,N,,,,,,
1,ZIF-8 (zeolitic imidazolate framework-8),200 mg,Fe(acac)₃ (iron(III) acetylacetonate),0.025 mM,MoO₂(acac)₂ (molybdenum dioxide acetylacetonate),,CH₃OH (methanol),20 mL,,,,,FeMo@ZIF-8,,,AIR,adjacent Fe-N and Mo-N structures in N-doped carbon,,high efficiency electrochemical ammonia synthesis at co catalytic fe mo dual ato.json,N,,N,,,,,,25.00
2,FeMo@ZIF-8,powder,,,,,,,,,,,FeMoNC-3-900,,,N₂,adjacent Fe-N and Mo-N structures in N-doped carbon,,high efficiency electrochemical ammonia synthesis at co catalytic fe mo dual ato.json,N,,N,,,,,,900.00
3,FeMo@ZIF-8,powder,,,,,,,,,,,FeMoNC-3-800,,,N₂,adjacent Fe-N and Mo-N structures in N-doped carbon,,high efficiency electrochemical ammonia synthesis at co catalytic fe mo dual ato.json,N,,N,,,,,,800.00
4,FeMo@ZIF-8,powder,,,,,,,,,,,FeMoNC-3-1000,1000.00,,N₂,adjacent Fe-N and Mo-N structures in N-doped carbon,,high efficiency electrochemical ammonia synthesis at co catalytic fe mo dual ato.json,N,,N,,,,,,
1,Fe2O3 (iron(III) oxide) nanoparticles (~5 nm),10 mg,Zn(NO3)2·6H2O (zinc nitrate hexahydrate),6.78 g,CH3OH (methanol),150 mL,C4H6N2 (2-methylimidazole),7.92 g,CH3OH (methanol),150 mL,,,Fe2O3@ZIF-8,,,AIR,Fe–Ni dual metal sites on N-doped carbon,,highly dense atomic fe ni dual metal sites for efficient co2 to co electrolyzers.json,N,,N,,,,,,60.00
2,Ni(acac)2 (nickel(II) bis(acetylacetonate),60 mg,Fe2O3@ZIF-8,100 mg,,,,,,,,,CVD-Ni/Fe-N-C,240.00,2.00,AR,Fe–Ni dual metal sites on N-doped carbon,,highly dense atomic fe ni dual metal sites for efficient co2 to co electrolyzers.json,N,,N,,,,,,
1,Ce(NO3)3·6H2O (cerium(III) nitrate hexahydrate),,Ga(NO3)3·xH2O (gallium(III) nitrate hydrate),,NaOH (sodium hydroxide),,"C6H8O6 (ascorbic acid, AA)",140 mg,,,,,AA-modified CeO2-Ga precursor,,,AIR,Pt-Ga hetero duo-atomic site on CeO2,,in situ formed pt ga hetero duo atomic catalyst for efficient hydrogen storage i.json,O,,O,,,,yes,3.00,25.00
2,AA-modified powder,140 mg,H2PtCl6·6H2O (chloroplatinate(IV) hexahydrate),0.4 mL (10 mg/mL),H2O (distilled water),40 mL,,,,,,,Pt/Ga-CeO2 precursor,,,AIR,Pt-Ga hetero duo-atomic site on CeO2,,in situ formed pt ga hetero duo atomic catalyst for efficient hydrogen storage i.json,O,,O,,,,yes,3.00,25.00
3,Pt/Ga-CeO2 precursor,,,,,,,,,,,,Pt1-Ga1/CeO2,300.00,1.00,AIR,Pt-Ga hetero duo-atomic site on CeO2,,in situ formed pt ga hetero duo atomic catalyst for efficient hydrogen storage i.json,O,,O,,,,,,
1,Zn(NO3)2·6H2O (zinc nitrate hexahydrate),79 g,1-Butyl-3-methylimidazolium tetrafluoroborate ([BMIM][BF4]),5 mL,CH3OH (methanol),100 mL,2-MeIM (2-methylimidazole),6.56 g,,,,,NFB-ZIF8,,,AIR,"Ni-N4 and Fe-N4 sites in N,F,B-codoped carbon matrix",,ionic liquid assisted synthesis of higher loaded nife dual atom catalysts in n f.json,N,4,N,4,,,,,25.00
2,NFB-ZIF8,1 g,Ni(acac)2 (nickel(II) acetylacetonate),0.1027 g,Fe(acac)3 (iron(III) acetylacetonate),0.565 g,CH3OH (methanol),200 mL (100 mL + 100 mL),,,,,NFB-NiFe@ZIF8,,,AIR,"Ni-N4 and Fe-N4 sites in N,F,B-codoped carbon matrix",,ionic liquid assisted synthesis of higher loaded nife dual atom catalysts in n f.json,N,4,N,4,,,,,25.00
3,NFB-NiFe@ZIF8,as-synthesized precursor,N2 (nitrogen gas),,3 M HCl (hydrochloric acid),"excess, immersion",,,,,,,NFB-NiFe@NC,920.00,2.00,N2,"Ni-N4 and Fe-N4 sites in N,F,B-codoped carbon matrix",,ionic liquid assisted synthesis of higher loaded nife dual atom catalysts in n f.json,N,4,N,4,,,,,
1,FeCl3·6H2O (iron(III) chloride hexahydrate),,K4[Fe(CN)6] (potassium ferrocyanide),,Co(NO3)2·6H2O (cobalt(II) nitrate hexahydrate),,NH4Cl (ammonium chloride),,,,,,(NH4)2Co[Fe(CN)6],,,AIR,N3-Fe-Co-N,2.5 Å,janus effect of feco dual atom catalyst with co as active center in acidic oxyge.json,N,3,N,3,,,,,25.00
2,(NH4)2Co[Fe(CN)6],,ZIF-8 (zeolitic imidazolate framework-8),,,,,,,,,,T-FeCo-N-C,800.00,2.00,AR,N3-Fe-Co-N,2.5 Å,janus effect of feco dual atom catalyst with co as active center in acidic oxyge.json,N,3,N,3,,,,,
1,FeCl₃·6H₂O (iron(III) chloride hexahydrate),,K₄[Fe(CN)₆] (potassium ferrocyanide),,NH₄Cl (ammonium chloride),,CoCl₂·6H₂O (cobalt(II) chloride hexahydrate),,,,,,(NH₄)₃Co[Fe(CN)₆]₂,,,AIR,N₃-Fe-Co-N,2.5 Å,janus effect of feco dual atom catalyst with co as active center in acidic.json,N,3,N,3,,,yes,22.50,25.00
2,(NH₄)₃Co[Fe(CN)₆]₂,,ZIF-8,,,,,,,,,,T-FeCo@ZIF-8,,,AR,N₃-Fe-Co-N,2.5 Å,janus effect of feco dual atom catalyst with co as active center in acidic.json,N,3,N,3,,,,,800.00
3,T-FeCo@ZIF-8,,,,,,,,,,,,T-FeCo-N-C,800.00,2.00,AR,N₃-Fe-Co-N,2.5 Å,janus effect of feco dual atom catalyst with co as active center in acidic.json,N,3,N,3,,,,,
1,"1,10-phenanthroline",,"Ni precursor (e.g., Ni(NO3)2·6H2O)",,"Cu precursor (e.g., Cu(NO3)2·3H2O)",,,,,,,,Cu/Ni-Phen complex,,,AIR,Cu-Ni dual-atom sites on N-doped carbon,4.08 Å,leveraging the intermetal distance in dual atom catalysts revealing optimized sy.json,N,,N,,,,,,25.00
2,Cu/Ni-Phen complex,,carbon black (commercial),,C2H5OH (ethanol) or H2O,,,,,,,,Cu/Ni-Phen/carbon mixture,,,AIR,Cu-Ni dual-atom sites on N-doped carbon,4.08 Å,leveraging the intermetal distance in dual atom catalysts revealing optimized sy.json,N,,N,,,,,,25.00
3,Cu/Ni-Phen/carbon mixture,,,,,,,,,,,,pyrolyzed Cu/Ni-NC precursor,,,N2,Cu-Ni dual-atom sites on N-doped carbon,4.08 Å,leveraging the intermetal distance in dual atom catalysts revealing optimized sy.json,N,,N,,,,,,650.00
4,pyrolyzed Cu/Ni-NC precursor,,"acid (e.g., HCl or H2SO4)",,,,,,,,,,Cu/Ni-NC,25.00,,AIR,Cu-Ni dual-atom sites on N-doped carbon,4.08 Å,leveraging the intermetal distance in dual atom catalysts revealing optimized sy.json,N,,N,,,,,,
1,MoCl5 (molybdenum pentachloride),12.5 mg,H2O (water),0.2 mL,NH4OH (ammonium hydroxide),1 mL of 0.25 M,dicyandiamide,0.8 g,carbon black,0.16 g,,,precursor for Ir-Mo DAC/NC,,,AIR,N-coordinated Ir–Mo dual-atom sites,,n coordinated iridium molybdenum dual atom catalysts enabling efficient bifuncti.json,N,,N,,,,,,25.00
2,precursor for Ir-Mo DAC/NC,,Na2CO3 (sodium carbonate),"25 M solution, dropwise addition",IrCl3·xH2O (iridium chloride hydrate),1 mL of 5.5 mg/mL solution,,,,,,,Ir-Mo DAC/NC,90.00,,vacuum,N-coordinated Ir–Mo dual-atom sites,,n coordinated iridium molybdenum dual atom catalysts enabling efficient bifuncti.json,N,,N,,,,,,
1,BIM-Cu (benzimidazole-Cu complex),0.01 g,ZIF-8,0.18 g,"DMF (N,N-dimethylformamide)",5 mL,,,,,,,ZnN₄Cu/C,,,AIR,ZnCuN₆,,nature inspired diatomic zn cu pairs trigger active two oh involved oxygen reduc.json,N,,N,,,,,,25.00
2,ZnN₄Cu/C,,,,,,,,,,,,ZnN₄Cu /C (intermediate),,,,ZnCuN₆,,nature inspired diatomic zn cu pairs trigger active two oh involved oxygen reduc.json,N,,N,,,,,,
3,ZnN₄Cu /C (intermediate),,,,,,,,,,,,ZnCuN₆/C,,,AR,ZnCuN₆,,nature inspired diatomic zn cu pairs trigger active two oh involved oxygen reduc.json,N,,N,,,,,,
1,Zn(NO₃)₂·6H₂O (zinc nitrate hexahydrate),1.8 g,2-methylimidazole,13.5 g,FeCl₃ (iron(III) chloride),162.2 mg,CoCl₂ (cobalt(II) chloride),129.8 mg,H₂O (deionized water),200 mL,,,FeCo-ZIF,,,AIR,Fe-N and Co-N moieties on N-doped carbon,,non radical revolution fe co dual atomn c catalysts unlocking singlet oxygen dom.json,N,4.4,N,4.7,,,yes,2.00,25.00
2,FeCo-ZIF,,,,,,,,,,,,FeCo-ZIF precursor,,,,Fe-N and Co-N moieties on N-doped carbon,,non radical revolution fe co dual atomn c catalysts unlocking singlet oxygen dom.json,N,4.4,N,4.7,,,,,180.00
3,FeCo-ZIF precursor,,,,,,,,,,,,FeCo/NC,900.00,2.00,N₂,Fe-N and Co-N moieties on N-doped carbon,,non radical revolution fe co dual atomn c catalysts unlocking singlet oxygen dom.json,N,4.4,N,4.7,,,,,
1,NC,60 mg,Solution A: FeSO4·7H2O (iron(II) sulfate heptahydrate),200 mg,"bpy (2,2'-bipyridine)",400 mg,DI water (deionized water),10 mL,ethanol (C2H5OH),10 mL,,,NC-Fe-bpy,,,AIR,Pt-Fe dual sites on N-doped carbon,,noncovalent assembly strategy for efficient synthesis of dual atom catalysts.json,N,,N,,,,,,25.00
2,NC-Fe-bpy,,DI water (deionized water),10 mL,ethanol (C2H5OH),10 mL,Chloroplatinic acid aqueous solution (H2PtCl6),"0.0384 M, 100 μL",,,,,NC-Fe-bpy-Pt,,,AIR,Pt-Fe dual sites on N-doped carbon,,noncovalent assembly strategy for efficient synthesis of dual atom catalysts.json,N,,N,,,,,,25.00
3,NC-Fe-bpy-Pt,,,,,,,,,,,,PtFe-DAC,,,AR,Pt-Fe dual sites on N-doped carbon,,noncovalent assembly strategy for efficient synthesis of dual atom catalysts.json,N,,N,,,,,,1000.00
4,PtFe-DAC,,,,,,,,,,,,,,,,Pt-Fe dual sites on N-doped carbon,,noncovalent assembly strategy for efficient synthesis of dual atom catalysts.json,N,,N,,,,,,
1,Na2WO4·2H2O (sodium tungstate dihydrate),,(NH4)6Mo7O24·4H2O (ammonium heptamolybdate tetrahydrate),,GO (graphene oxide),,,,,,,,POMs-GO self-assembled precursor,,,AIR,W─O─Mo─O─C,3.29 Å,o coordinated w mo dual atom catalyst forph universal electrocatalytic hydrogen .json,"O, C/N, W","4.1, 1.1, 0.9","O, C/N, Mo",,,,,,25.00
2,POMs-GO self-assembled precursor,,,,,,,,,,,,p-RGO with O-coordinated W-Mo heterodimers,,,HE,W─O─Mo─O─C,3.29 Å,o coordinated w mo dual atom catalyst forph universal electrocatalytic hydrogen .json,"O, C/N, W","4.1, 1.1, 0.9","O, C/N, Mo",,,,,,190.00
3,p-RGO with O-coordinated W-Mo heterodimers,,NH3 (ammonia),,,,,,,,,,W1Mo1-NG,800.00,,NH3,W─O─Mo─O─C,3.29 Å,o coordinated w mo dual atom catalyst forph universal electrocatalytic hydrogen .json,"O, C/N, W","4.1, 1.1, 0.9","O, C/N, Mo",,,,,,
1,GO (graphene oxide),8 mg/ml suspension,FeCl₃·6H₂O (iron(III) chloride hexahydrate),125 μL of 0.05 M solution,CoCl₂·6H₂O (cobalt(II) chloride hexahydrate),125 μL of 0.05 M solution,acrylamide (25 wt%),2 mL,deionized water (DI water),120 mL + 50 mL + 200 mL,,,metal-precursor-loaded GO-acrylamide composite,,,AIR,FeCoN₈,,one step laser synthesis of dual atom alloy catalysts for hydrogen evolution rea.json,N,,N,,,,yes,23.00,25.00
2,metal-precursor-loaded GO-acrylamide composite,freeze-dried sample,,,,,,,,,,,partially annealed intermediate,,,AR,FeCoN₈,,one step laser synthesis of dual atom alloy catalysts for hydrogen evolution rea.json,N,,N,,,,,,300.00
3,partially annealed intermediate,blackish sample,H₂SO₄ (0.05 M),washing solvent,ethanol (96%),washing solvent,,,,,,,FeCoN₈-DAC,500.00,3.00,AR,FeCoN₈,,one step laser synthesis of dual atom alloy catalysts for hydrogen evolution rea.json,N,,N,,,,,,
1,Ru-PCN,150 mg,Zn(OOCCH₃)₂ (zinc acetate),3.0 mg,H₂O (distilled water),30 mL,C₃H₈O (isopropanol),4 mL,,,,,RuZn-PCN-P,,,AIR,Ru-Zn dual-atom site on polymeric carbon nitride,2.512 ± 0.087 Å,photo induced synthesis of heteronuclear.json,"N, C",,"N, C",,,,,,25.00
2,RuZn-PCN-P,,,,,,,,,,,,RuZn-PCN-P (dried),60.00,12.00,AIR,Ru-Zn dual-atom site on polymeric carbon nitride,2.512 ± 0.087 Å,photo induced synthesis of heteronuclear.json,"N, C",,"N, C",,,,,,
1,In(NO₃)₃·xH₂O (indium(III) nitrate hydrate),3.5 g,Na₂CO₃ (sodium carbonate),10 g,IrCl₃·3H₂O (iridium(III) chloride trihydrate),0.0259 g,H₂O (deionized water),45 mL + 100 mL,,,,,Ir₁-In₂O₃,,,AIR,Ir₁Pd₁ on In₂O₃,"4.4 Å, 5.8 Å, 6.4 Å",photoinduced precise synthesis of diatomic ir pd in o for co hydrogenation to me.json,O,,O,,,,yes,1.00,25.00
2,Ir₁-In₂O₃,as-prepared,Na₂PdCl₄ (sodium tetrachloropalladate),0.0035 g,H₂O (deionized water),not specified,,,,,,,Ir₁Pd₁-In₂O₃ (CP-PD),25.00,,,Ir₁Pd₁ on In₂O₃,"4.4 Å, 5.8 Å, 6.4 Å",photoinduced precise synthesis of diatomic ir pd in o for co hydrogenation to me.json,O,,O,,,,,,
1,"TRIS (tris(hydroxymethyl)aminomethane, C4H11NO3)",19.71 g,"PS microspheres (polystyrene, C8H8)",900 mg,deionized water,100 mL,,,,,,,PS@TRIS,,,AIR,Fe2N5P,,precisely designing p synergized dual atom fe sites achieving boosted electrocat.json,"N, P","5, 1",,,,,,,25.00
2,PS@TRIS,as prepared in step 1,"CDD (diiron hexacarbonyl cyclopentadienyl dimer, C14H10Fe2O4)",4 mg,"MAP (melamine phosphate, C3H9N6O4P)",30 mg,"DMF (N,N-dimethylformamide, HCON(CH3)2)",2 mL,,,,,PS@CDD,,,AIR,Fe2N5P,,precisely designing p synergized dual atom fe sites achieving boosted electrocat.json,"N, P","5, 1",,,,,,,25.00
3,PS@CDD,as prepared in step 2,,,,,,,,,,,Fe2N5P-HPC,900.00,2.00,N2,Fe2N5P,,precisely designing p synergized dual atom fe sites achieving boosted electrocat.json,"N, P","5, 1",,,,,,,
1,urea,50 mg,,,,,,,,,,,Fe₂-N₆,700.00,,,Fe₂-N₆,,pure zro2 ferroelectric thin film for nonvolatile memory and neural network comp.json,N,6,,,,,,,
1,"H8DBCO (228 mg, 0.5 mmol)",228 mg (0.5 mmol),Cu(OAc)2·H2O (copper(II) acetate monohydrate),199 mg (1 mmol),deionized water,30.4 mL,"DMF (N,N-dimethylformamide)",9.6 mL,,,,,Cu-DBCO,25.00,,AIR,Cu-Ni diatomic sites in DBCO-based MOF,,rational design of conductive mof based diatomic electrocatalysts for selective .json,"N, O",,"N, O",,,,,,
1,Zn(NO3)2·6H2O (zinc nitrate hexahydrate),2.87 g,2-methylimidazole (2-MeIM),2.46 g,CH3OH (methanol),150 mL total (105 mL + 45 mL),,,,,,,ZIF-8,,,AIR,"Cu/Ni-N2C, Cu/Ni-N3C, Cu/Ni-N4C, Cu/Ni-N2.2C",,rational synthesis of dual atom catalysts for optimized thermochemical co reduct.json,N,,N,,,,,,25.00
2,ZIF-8,300 mg,Ni(NO3)2·6H2O (nickel nitrate hexahydrate),"25 mg/mL, 160 μL",Cu(NO3)2 (copper dinitrate),"25 mg/mL, 160 μL",C6H14 (n-hexane),30 mL,,,,,Cu/Ni-ZIF,,,AIR,"Cu/Ni-N2C, Cu/Ni-N3C, Cu/Ni-N4C, Cu/Ni-N2.2C",,rational synthesis of dual atom catalysts for optimized thermochemical co reduct.json,N,,N,,,,yes,1.00,25.00
3,Cu/Ni-ZIF,,,,,,,,,,,,"Cu/Ni-NxC (x = 2, 3, 4, or 2.2)",800.00,1.00,N2,"Cu/Ni-N2C, Cu/Ni-N3C, Cu/Ni-N4C, Cu/Ni-N2.2C",,rational synthesis of dual atom catalysts for optimized thermochemical co reduct.json,N,,N,,,,,,
1,Ce(NO₃)₃·6H₂O (cerium(III) nitrate hexahydrate),dissolved in deionized water,,,,,,,,,,,CeO₂ precursor,,,AIR,Pd₁V atom pair on CeO₂,,regulation lattice oxygen mobility via dual single atoms for simultaneously enha.json,O,,O,,,,,,80.00
2,CeO₂ nanosheets,0.5 g,NH₄VO₃ (ammonium metavanadate),0.1352 g,Pd(NO₃)₂·2H₂O (palladium nitrate dihydrate),added as solution,deionized water,60 mL (for CeO₂ suspension) + 100 mL (for NH₄VO₃ dissolution),,,,,Pd₁V/CeO₂ precursor,,,AIR,Pd₁V atom pair on CeO₂,,regulation lattice oxygen mobility via dual single atoms for simultaneously enha.json,O,,O,,,,,,80.00
3,Pd₁V/CeO₂ precursor,as obtained,,,,,,,,,,,Pd₁V/CeO₂,300.00,2.00,AIR,Pd₁V atom pair on CeO₂,,regulation lattice oxygen mobility via dual single atoms for simultaneously enha.json,O,,O,,,,,,
1,Pluronic F127,0.675 g,"2,6-diaminopyridine (DAP)",0.750 g,H2O (deionized water),31.33 mL,,,,,,,DAP-F127 polymer solution,,,AIR,FeNi diatomic sites and FeNi alloy nanoparticles on N-doped hollow porous carbon,,regulation of the diatomic site electronic structure with alloy nanoparticles in.json,"N, C",,"N, C",,,,,,30.00
2,ethanol,7.900 g,tetraethoxysilane (TEOS),3.488 g,formaldehyde solution (37.0 wt%),1.50 mL,DAP-F127 polymer solution,as prepared in step 1,Iron(III) acetylacetonate (Fe(acac)₃),0.488 g,Nickel(II) acetylacetonate (Ni(acac)₂),0.346 g,pre-polymerized SiO₂@polymer-Fe-Ni composite,,,AIR,FeNi diatomic sites and FeNi alloy nanoparticles on N-doped hollow porous carbon,,regulation of the diatomic site electronic structure with alloy nanoparticles in.json,"N, C",,"N, C",,,,,,100.00
3,pre-polymerized SiO₂@polymer-Fe-Ni composite,as prepared in step 2,,,,,,,,,,,Fe-Ni@N/C,350.00,3.00,N2,FeNi diatomic sites and FeNi alloy nanoparticles on N-doped hollow porous carbon,,regulation of the diatomic site electronic structure with alloy nanoparticles in.json,"N, C",,"N, C",,,,,,
1,Cu(NO₃)₂·3H₂O (copper(II) nitrate trihydrate),0.5 mmol,Bi(NO₃)₃·5H₂O (bismuth(III) nitrate pentahydrate),1.0 mmol,Triton X-100,2.0 mL,NH₃·H₂O (aqueous ammonia),2.0 mL,C₂H₅OH (ethanol),40 mL,,,Cu-Bi-O precursor,,,AIR,Ru-N₄ and Cu-Cu nanocluster on Bi₂O₃,2.56 Å,ru single atom dispersed cu nanocluster dual sites enable outstanding photocatal.json,N,4,"Cu, O","3.2, 2.8",,,yes,2.00,25.00
2,Cu-Bi-O precursor,as-synthesized,RuCl₃ (ruthenium(III) chloride),0.025 mmol,C₂H₅OH (ethanol),20 mL,,,,,,,Ru/Cu-Bi-O,,,AIR,Ru-N₄ and Cu-Cu nanocluster on Bi₂O₃,2.56 Å,ru single atom dispersed cu nanocluster dual sites enable outstanding photocatal.json,N,4,"Cu, O","3.2, 2.8",,,,,25.00
3,Ru/Cu-Bi-O,as-dried,,,,,,,,,,,Ru-SA/Cu-NC@Bi₂O₃,400.00,2.00,AR,Ru-N₄ and Cu-Cu nanocluster on Bi₂O₃,2.56 Å,ru single atom dispersed cu nanocluster dual sites enable outstanding photocatal.json,N,4,"Cu, O","3.2, 2.8",,,,,
1,MoCl5 (molybdenum pentachloride),12.5 mg,H2O (water),0.2 mL,NH4OH (ammonium hydroxide),1 mL of 0.25 M,dicyandiamide,0.8 g,carbon black,0.16 g,,,precursor for Ir-Mo DAC/NC,,,AIR,N-coordinated Ir-Mo dual-atom sites,,seed mediated engineering of dual atom ag pd synergy on ceo2 for selective trans.json,N,,N,,,,,,25.00
2,precursor for Ir-Mo DAC/NC,,IrCl3·xH2O (iridium chloride hydrate),1 mL of 5.5 mg/mL solution added at 90 ℃,Na2CO3 (sodium carbonate),"25 M solution, volume not specified",,,,,,,Ir-Mo DAC/NC,900.00,,vacuum,N-coordinated Ir-Mo dual-atom sites,,seed mediated engineering of dual atom ag pd synergy on ceo2 for selective trans.json,N,,N,,,,,,
1,Co(NO3)2·6H2O (cobalt nitrate hexahydrate),2.9 g (10 mmol),Al(NO3)3·9H2O (aluminum nitrate nonahydrate),1.7 g (4.5 mmol),La(NO3)3·6H2O (lanthanum nitrate hexahydrate),0.2 g (0.5 mmol),H2O (distilled water),20 mL,,,,,Co-Al-La hydroxide precipitate,,,AIR,Ru-La dual atoms on Co₂AlO support,,selective upcycling of polycarbonate waste to cyclohexanol via rula dual atom ca.json,"O, N",,"O, N",,,,yes,16.00,25.00
2,Co-Al-La hydroxide precipitate,,NaOH,1.4 g,H2O (deionized water),40 mL,,,,,,,washed and dried Co-Al-La hydroxide,,,AIR,Ru-La dual atoms on Co₂AlO support,,selective upcycling of polycarbonate waste to cyclohexanol via rula dual atom ca.json,"O, N",,"O, N",,,,yes,16.00,24.00
3,washed and dried Co-Al-La hydroxide,,RuCl3·3H2O (ruthenium(III) chloride trihydrate),20 mg in 4 mL H2O (5 mg mL⁻¹ solution),,,,,,,,,RuLa-DA/Co2AlO,400.00,2.00,H2,Ru-La dual atoms on Co₂AlO support,,selective upcycling of polycarbonate waste to cyclohexanol via rula dual atom ca.json,"O, N",,"O, N",,,,,,
1,Co(CH3COO)2·4H2O (cobalt(II) acetate tetrahydrate),50 mg,melamine,12 g,L-alanine,2 g,,,,,,,pre-mixed precursor,,,AIR,,,spatial engineering and d orbital coupling in axial dual atom sites for bifuncti.json,,,,,,,,,60.00
2,pre-mixed precursor,,ethanol,10 mL,HCl (hydrochloric acid),2 mL,,,,,,,acid-treated mixture,,,AIR,,,spatial engineering and d orbital coupling in axial dual atom sites for bifuncti.json,,,,,,,,,
3,acid-treated mixture,,,,,,,,,,,,Co-NG,800.00,,AR,,,spatial engineering and d orbital coupling in axial dual atom sites for bifuncti.json,,,,,,,,,
1,CeO2 (cerium(IV) oxide),1 g,Cu(NO3)2·3H2O (copper(II) nitrate trihydrate),calculated amount for 5 wt% Cu loading,Na2CO3 (sodium carbonate anhydrous),excess,H2O (deionized water),sufficient volume,,,,,CuO/CeO2,,,AIR,Cu-Cu dimer with one Cu atom embedded in CeO2 lattice (Cub) and the other supported on-top (Cua),,spatially asymmetrical copper dimer in ceria as an efficiently synergistic.json,O,,"O, Ce",,,,,,25.00
2,CuO/CeO2,as-prepared,,,,,,,,,,,Cu/CeO2-H2,,,H2,Cu-Cu dimer with one Cu atom embedded in CeO2 lattice (Cub) and the other supported on-top (Cua),,spatially asymmetrical copper dimer in ceria as an efficiently synergistic.json,O,,"O, Ce",,,,,,500.00
3,Cu/CeO2-H2,as-obtained,,,,,,,,,,,Cu/CeO2-He,,,HE,Cu-Cu dimer with one Cu atom embedded in CeO2 lattice (Cub) and the other supported on-top (Cua),,spatially asymmetrical copper dimer in ceria as an efficiently synergistic.json,O,,"O, Ce",,,,,,500.00
4,CuO/CeO2,as-prepared,,,,,,,,,,,Cu/CeO2-He-He,500.00,2.00,HE,Cu-Cu dimer with one Cu atom embedded in CeO2 lattice (Cub) and the other supported on-top (Cua),,spatially asymmetrical copper dimer in ceria as an efficiently synergistic.json,O,,"O, Ce",,,,,,
1,Zn(NO3)2·6H2O (zinc nitrate hexahydrate),2.4 g,2-mIm (2-methylimidazole),2.624 g,CH3OH (methanol),30 mL,,,,,,,ZIF-8,,,,Fe2 (diatomic Fe sites),3.04 Å,sublimation transformation synthesis of dual atom fe catalysts for efficient oxy.json,"N/O, Fe","5.4, 1.3",,,,,,,120.00
2,ZIF-8,,,,,,,,,,,,NC (nitrogen-doped porous carbon),,,AR,Fe2 (diatomic Fe sites),3.04 Å,sublimation transformation synthesis of dual atom fe catalysts for efficient oxy.json,"N/O, Fe","5.4, 1.3",,,,,,,900.00
3,FeCl3 (iron(III) chloride),100 mg,NC (nitrogen-doped porous carbon),50 mg,,,,,,,,,Fe2ClX/NC,300.00,2.00,AR,Fe2 (diatomic Fe sites),3.04 Å,sublimation transformation synthesis of dual atom fe catalysts for efficient oxy.json,"N/O, Fe","5.4, 1.3",,,,,,,
1,wool keratin (upper layer of precursor solution),100 mL containing ~130 mg,Cu salt,mass ratio Cu:Ni:carrier = 1.08:1:100,Ni salt,mass ratio Cu:Ni:carrier = 1.08:1:100,,,,,,,dried Cu-Ni-keratin precursor,,,AIR,CuN2-S-NiN2,,sulfur bridged asymmetric cuni bimetallic atom sites for co2 reduction with high.json,"N, S",,"N, S",,,,yes,2.00,25.00
2,dried Cu-Ni-keratin precursor,,,,,,,,,,,,Cu-S-Ni/SNC,900.00,1.00,AR,CuN2-S-NiN2,,sulfur bridged asymmetric cuni bimetallic atom sites for co2 reduction with high.json,"N, S",,"N, S",,,,,,
1,Zn(NO₃)₂·6H₂O (zinc nitrate hexahydrate),2.94 g,SnCl₂ (tin(II) chloride),120 mg,CH₃OH (methanol),80 mL,C₄H₆N₂ (2-methylimidazole),3.24 g,,,,,ZnSn-MOF,,,AIR,Zn-N-Sn,2.5 Å,sulfur doping tunes p d orbital coupling over asymmetric zn sn dual atom for boo.json,"N, S",,"N, S",,,,yes,5.00,25.00
2,ZnSn-MOF,,S₈ (sulfur powder),,C₂H₄N₄ (dicyandiamide),,,,,,,,Zn₁Sn₁/SNC,1000.00,2.00,AR,Zn-N-Sn,2.5 Å,sulfur doping tunes p d orbital coupling over asymmetric zn sn dual atom for boo.json,"N, S",,"N, S",,,,,,
1,GO (graphene oxide),30 mg,NH₃•H₂O (ammonium hydroxide),200 mg,H₂O (deionized water),15 mL,,,,,,,NGH (nitrogen-doped graphene hydrogel),,,HE,asymmetric RuN₂-CuN,,tailoring asymmetric rucu dual atom electrocatalyst toward.json,N,2,N,1,,,,,180.00
2,NGH,cleaned several times with deionized water,CuCl₂ (copper(II) chloride),3 at% (aqueous solution),RuCl₃ (ruthenium(III) chloride),3 at% (aqueous solution),,,,,,,CuCl₂-RuCl₃/NGA,,,AIR,asymmetric RuN₂-CuN,,tailoring asymmetric rucu dual atom electrocatalyst toward.json,N,2,N,1,,,,,25.00
3,CuCl₂-RuCl₃/NGA,packed into copper discharge tube with copper plugs,high-power pulsed discharge system,,,,,,,,,,RuCu DAs/NGA,2726.85,,AIR,asymmetric RuN₂-CuN,,tailoring asymmetric rucu dual atom electrocatalyst toward.json,N,2,N,1,,,,,
1,"5-bromo-2,2'-bipyridine",0.352 g (1.5 mmol),Pd(PPh3)4 (tetrakis(triphenylphosphine)palladium(0)),0.166 g (0.14 mmol),hexamethylditin,1.16 g (2.0 mmol),DMF (dry),10 mL,,,,,"Sn-L (5-(tributylstannyl)-2,2'-bipyridine)",,,AR,NiSnN6,,the synthesis of high purity sn based heteronuclear dual atomic sites by pre con.json,N,6,N,6,,,,,120.00
2,Sn-L,0.089 g (0.2 mmol),Ni(acac)2 (nickel(II) acetylacetonate),0.051 g (0.2 mmol),MeOH/CHCl3 (1:1),10 mL,,,,,,,Ni/Sn-L,,,AR,NiSnN6,,the synthesis of high purity sn based heteronuclear dual atomic sites by pre con.json,N,6,N,6,,,,,80.00
3,sodium citrate tribasic dihydrate,20 g,,,,,,,,,,,NC (N-doped carbon substrate),,,AR,NiSnN6,,the synthesis of high purity sn based heteronuclear dual atomic sites by pre con.json,N,6,N,6,,,,,800.00
4,Ni/Sn-L,,NC,100 mg,MeOH,20 mL,,,,,,,NiSn/NC,400.00,2.00,AR,NiSnN6,,the synthesis of high purity sn based heteronuclear dual atomic sites by pre con.json,N,6,N,6,,,,,
1,2-methylimidazole (MeIM),3.94 g,Zn(NO₃)₂·6H₂O (zinc nitrate hexahydrate),3.39 g,CH₃OH (methanol),300 mL total (150 mL + 150 mL),,,,,,,ZIF-8,,,AIR,NiN4-bridge-N-FeN4,2.7 Å,tuning the inter metal interaction between ni and fe atoms in dual atom catalyst.json,N,4,N,4,,,,,25.00
2,ZIF-8,200 mg,Ni(acac)₂ (nickel(II) acetylacetonate),5 mg,Fe(acac)₃ (iron(III) acetylacetonate),6 mg,CH₃OH (methanol),,,,,,NiFe-isolate,,,AR,NiN4-bridge-N-FeN4,2.7 Å,tuning the inter metal interaction between ni and fe atoms in dual atom catalyst.json,N,4,N,4,,,,,920.00
3,NC (nitrogen-doped carbon),100 mg,Ni(NO₃)₂·6H₂O (nickel(II) nitrate hexahydrate),13 mg,Fe(NO₃)₃·9H₂O (iron(III) nitrate nonahydrate),6 mg,isopropanol,10 mL,,,,,NiFe-N bridge,900.00,1.00,AR,NiN4-bridge-N-FeN4,2.7 Å,tuning the inter metal interaction between ni and fe atoms in dual atom catalyst.json,N,4,N,4,,,,,
1,Na3C6H5O7 (trisodium citrate),10 g,,,,,,,,,,,carbon substrate,,,N2,Ni2N6O (oxygen-bridged nickel atomic pairs),,unique oxygen bridged nickel atomic pairs efficiently boost electrochemical redu.json,"N, O",,,,,,,,800.00
2,carbon substrate,0.2 g,dicyandiamide,2 g,,,,,,,,,NC (nitrogen doped carbon),,,N2,Ni2N6O (oxygen-bridged nickel atomic pairs),,unique oxygen bridged nickel atomic pairs efficiently boost electrochemical redu.json,"N, O",,,,,,,,800.00
3,NiCl2·6H2O (nickel(II) chloride hexahydrate),0.48 g,C8H4O3 (phthalic anhydride),0.8890 g,"C16H8O6 (3,3,4,4-biphenyltetracarboxylic anhydride)",0.3 g,CH4N2 (urea),3.4 g,NH4Cl (ammonium chloride),0.1 g,(NH4)2Mo2O7 (ammonium molybdate),0.15 g,Ni2Pc2 (dinuclear nickel phthalocyanine),,,AIR,Ni2N6O (oxygen-bridged nickel atomic pairs),,unique oxygen bridged nickel atomic pairs efficiently boost electrochemical redu.json,"N, O",,,,,,,,160.00
4,NC (nitrogen doped carbon),25 mg,Ni2Pc2,20 mg,C6H12O6 (glucose),80 mg,"DMF (N,N-dimethylformamide)",500 μL,,,,,Ni2N6/NC,750.00,2.00,N2,Ni2N6O (oxygen-bridged nickel atomic pairs),,unique oxygen bridged nickel atomic pairs efficiently boost electrochemical redu.json,"N, O",,,,,,,,
