Repository: LZRasdasdasd/get_data_Agent

# Deep Agents 项目环境配置指南

本项目是基于 [Deep Agents](https://github.com/langchain-ai/deepagents) 的本地部署版本，包含交互式 AI Agent CLI 以及 PDF/Markdown 数据处理工具链。

---

## 环境要求

| 项目 | 版本要求 |
|------|---------|
| Python | >= 3.11, < 4.0 |
| 操作系统 | Windows 10/11 |

> 本项目已自带隔离的 Python 环境（`.conda` 目录），**无需额外安装 Python 或配置系统 PATH**。

---

## 快速开始

### 1. 环境配置（已自动完成）

项目已配置独立的 Python 3.11 环境，并安装以下核心组件：

- **deepagents SDK** (v0.4.4) — Agent 核心框架
- **deepagents-cli** (v0.0.25) — 终端交互式 CLI
- **PDF Qdrant MVP 依赖** — 包含 `qdrant-client`, `pdfplumber`, `python-docx`, `numpy` 等

如果你需要重新安装或迁移项目，请按以下步骤操作：

```cmd
:: 进入项目根目录
cd /d e:\get_data_Agent

:: 1. 安装 deepagents 核心库（本地可编辑模式）
.conda\Scripts\pip.exe install -e deepagents_GDatas\libs\deepagents

:: 2. 安装 deepagents-cli（本地可编辑模式）
.conda\Scripts\pip.exe install -e deepagents_GDatas\libs\cli

:: 3. 安装 PDF 处理相关依赖
.conda\Scripts\pip.exe install -r deepagents_GDatas\libs\cli\deepagents_cli\pdf_qdrant_mvp\requirements.txt
```

### 2. 验证安装

```cmd
:: 查看 deepagents 版本
.conda\Scripts\deepagents.exe --version

:: 或直接使用项目根目录的包装脚本
deepagents --version
```

正常应输出：
```
deepagents-cli 0.0.25
deepagents (SDK) 0.4.4
```

---

## 主要功能与使用方式

### 一、Deep Agents CLI（交互式 AI 终端）

```cmd
:: 启动交互式会话（项目根目录下）
deepagents

:: 恢复上次会话
deepagents -r

:: 非交互模式执行单次任务
deepagents -n "读取 README.md 并总结内容"

:: 查看帮助
deepagents --help
```

> **提示**：由于 `.conda\Scripts` 未加入系统 PATH，项目根目录已提供 `deepagents.bat` 包装脚本，可直接在根目录下运行 `deepagents` 命令。若在其他目录使用，请调用完整路径 `.conda\Scripts\deepagents.exe`。

# PDF Qdrant MVP

# 最小可执行版本 - PDF 数据存入与查询

这是一个基于 Qdrant 向量数据库的最小可执行方案，用于将 PDF 文件内容存入向量数据库并进行语义搜索。

## 功能特性

- **一个 PDF 对应一个集合（表）**: 每个 PDF 文件存入独立的 Qdrant 集合
- **表名即文件名**: 集合名称由 PDF 文件名自动生成
- **语义搜索**: 使用 OpenAI Embeddings 进行向量相似性搜索
- **结果可发现**: 可通过 Qdrant Dashboard 可视化查看数据

## 目录结构

```
pdf_qdrant_mvp/
├── README.md                  # 本文件
├── requirements.txt           # Python 依赖
├── .env.example               # 环境变量模板
├── docker-compose.yml         # Qdrant Docker 配置
├── MVP_PLAN.md               # 详细方案说明
├── src/
│   ├── config.py              # 配置管理
│   ├── pdf_tools.py           # PDF 处理工具
│   ├── vector_tools.py        # Qdrant 向量工具
│   ├── ingest_pdfs.py         # 存入数据脚本
│   └── query_pdfs.py          # 查询数据脚本
```

## 快速开始

### 1. 安装依赖
```bash
cd pdf_qdrant_mvp
pip install -r requirements.txt
```

### 2. 启动 Qdrant
```bash
docker-compose up -d
```

### 3. 配置环境变量
```bash

# 复制环境变量模板
copy .env.example .env

# 编辑 .env 文件，填入 OpenAI API Key
notepad .env
```

### 4. 存入 PDF 数据
```bash

# 使用默认 PDF 目录
python src/ingest_pdfs.py

# 或指定自定义目录
python src/ingest_pdfs.py --pdf-dir "E:\path\to\your\pdfs"
```

### 5. 查询数据
```bash

# 列出所有集合
python src/query_pdfs.py --list

# 在指定集合中查询
python src/query_pdfs.py --collection co_electroreduction_on_single_atom_copper --query "copper catalyst"

```

### 6. 访问 Qdrant Dashboard
打开浏览器访问: http://localhost:6333/dashboard

## PDF 文件位置

默认 PDF 目录: `E:\get_data_Agent\deepagents_GDatas\libs\cli\deepagents_cli\paper`

包含的论文文件:
1. CO electroreduction on single-atom copper.pdf
2. High-Density Cobalt Single-Atom Catalysts for Enhanced Oxygen Evolution Reaction.pdf
3. ... (共 10 个 PDF 文件)

## 集合命名规则
PDF 文件名转换为集合名称的规则:
1. 移除 `.pdf` 扩展名
2. 转换为小写
3. 空格和特殊字符替换为下划线
4. 截断到 50 个字符

示例:
- `CO electroreduction on single-atom copper.pdf` → `co_electroreduction_on_single_atom_copper`
- `High-Density Cobalt Single-Atom Catalysts....pdf` → `high_density_cobalt_single_atom_catalysts`

## 配置说明

| 环境变量 | 说明 | 默认值 |
|---------|------|--------|
| OPENAI_API_KEY | OpenAI API 密钥 | (必填) |
| QDRANT_URL | Qdrant 服务地址 | http://localhost:6333 |
| PDF_DIR | PDF 文件目录 | (见 .env.example) |
| CHUNK_SIZE | 文本块大小 | 1000 |
| CHUNK_OVERLAP | 块之间重叠 | 200 |
| EMBEDDING_MODEL | 嵌入模型 | text-embedding-3-small |

## 常用命令

```bash

# 存入数据
python src/ingest_pdfs.py -d <PDF目录> -s <块大小> -o <重叠大小>

# 查询数据
python src/query_pdfs.py -l                    # 列出集合
python src/query_pdfs.py -c <集合名> -q <查询>  # 查询
python src/query_pdfs.py -c <集合名>          # 交互式查询

## 注意事项
- 需要先启动 Qdrant 服务再存入数据
- 需要配置 OpenAI API Key
- PDF 文件名会自动转换为集合名称
- 可通过 Qdrant Dashboard 查看和管理数据

## Qdrant 连接与迁移指南

### 为什么迁移项目后会连接失败？
每次迁移项目或更换工作目录时，可能会遇到 `[WinError 10061] 由于目标计算机积极拒绝，无法连接` 的错误。常见原因：

1. **Docker 容器未启动**：迁移后未在新目录运行 `docker-compose up -d`
2. **端口未映射**：旧容器可能在没有 `-p 6333:6333` 参数的情况下启动，导致宿主机无法访问
3. **Docker Desktop 未运行**：Windows 上 Docker 需要 Docker Desktop 支持

### 迁移项目后的标准操作流程

```bash

# 1. 进入项目目录
cd deepagents_GDatas/libs/cli/deepagents_cli/pdf_qdrant_mvp

# 3. 停止旧容器（如果有）
docker stop pdf-qdrant-mvp
docker rm pdf-qdrant-mvp

# 4. 重新启动 Qdrant
docker-compose up -d

# 5. 验证连接
python src/check_qdrant.py
```

### 连接诊断工具

项目内置了诊断脚本，运行后会自动检查 Docker、容器、端口和 API：

```bash
python src/check_qdrant.py
```

输出示例：
```
[1/4] 检查 Docker 状态...
[OK] Docker 正在运行

[2/4] 检查 Qdrant 容器...
[OK] 找到 1 个 Qdrant 容器: ...

[3/4] 检查端口 127.0.0.1:6333...
[OK] 端口 127.0.0.1:6333 已开放

[4/4] 检查 Qdrant API...
[OK] Qdrant API 响应正常
```

File: deepagents_GDatas/libs/cli/deepagents_cli/pdf_qdrant_mvp/src/excel_datas/data2.csv
step_i,ReactantA,amountA,ReactantB,amountB,ReactantC,amountC,ReactantD,amountD,ReactantE,amountE,ReactantF,amountF,Intermediate,temperature,time,atmosphere,active_site,metal_metal_distance,FileName,coordinationtypeA,numbersA,coordinationtypeB,numbersB,coordinationtypeC,numbersC,stir,stir_time,stir_temperature
1,UiO-66-NH2,pre-synthesized crystalline powder,,,,,,,,,,,UiO-66-NH2 host,,,AIR,Cu Fe anchored on Zr6O4 SBU via O OH coordination,3.35 ?,_20260318_103612_xue_2023_controlled_synthesis_of_cu_fe_dual_atom_c.json,O,4,S,1,B,1,,,
2,"Cu^{2+} source (e.g., Cu(NO3)2)",not specified,"Fe^{3+} source (e.g., FeCl3)",not specified,2-methylimidazole (meIm),"dibasic linker, not quantified",,,,,,,"meIm-bridged Cu,Fe@UiO-66-NH2 precursor",,,AIR,Cu Fe anchored on Zr6O4 SBU via O OH coordination,3.35 ?,_20260318_103612_xue_2023_controlled_synthesis_of_cu_fe_dual_atom_c.json,O,4,S,1,B,1,,,
3,"meIm-bridged Cu,Fe@UiO-66-NH2 precursor",all,,,,,,,,,,,"Cu,Fe-UiO DAC",180,,AIR,Cu Fe anchored on Zr6O4 SBU via O OH coordination,3.35 ?,_20260318_103612_xue_2023_controlled_synthesis_of_cu_fe_dual_atom_c.json,O,4,S,1,B,1,,,
1,Al(NO3)3¡¤9H2O,not specified,"2,2'-bipyridine-5,5'-dicarboxylic acid (H2dcbpy)",not specified,acetic acid (HOAc),not specified,"N,N'-dimethylformamide (DMF)",not specified,,,,,MOF-253,,,AIR,Ni2H22,,_20260318_104112_guo_2023_generation_and_stabilization_of_a_dinicke.json,H,22,,0,,0,,,120
2,MOF-253,not specified,"NiBr2(1,2-dimethoxyethane) [NiBr2(dme)]",not specified,,,,,,,,,MOF-NiBr2,,,N2,Ni2H22,,_20260318_104112_guo_2023_generation_and_stabilization_of_a_dinicke.json,H,22,,0,,0,,,
3,MOF-NiBr2,not specified,NaBHEt3,excess,,,,,,,,,MOF-NiH,,2,N2,Ni2H22,,_20260318_104112_guo_2023_generation_and_stabilization_of_a_dinicke.json,H,22,,0,,0,yes,2,
1,dopamine hydrochloride,70 mg,Ni(NO3)2¡¤6H2O,equimolar with Co(NO3)2¡¤6H2O,Co(NO3)2¡¤6H2O,equimolar with Ni(NO3)2¡¤6H2O,,,,,,,Ni2+-Co2+@Polydopamine,,,AIR,NiCoN6,2.41 ?,_20260318_104402_kumar_2021_moving_beyond_bimetallic_alloy_to_singl.json,N,6,,0,,0,yes,24,
2,Ni2+-Co2+@Polydopamine,certain amount,dicyandiamide,7 times molar ratio relative to precursor,,,,,,,,,NiCo-SAD-NC,800,2,,NiCoN6,2.41 ?,_20260318_104402_kumar_2021_moving_beyond_bimetallic_alloy_to_singl.json,N,6,,0,,0,,,
1,dopamine hydrochloride,70 mg,Ni(NO3)2¡¤6H2O,not specified,Co(NO3)2¡¤6H2O,not specified,,,,,,,Ni2+-Co2+@polydopamine precursor,,,AIR,NiCoN6,2.41 ?,_20260318_111338_kumar_2021_moving_beyond_bimetallic_alloy_to_singl.json,N,6,,0,,0,yes,24,
2,Ni2+-Co2+@polydopamine precursor,not specified,dicyandiamide,not specified (ratio 1:7 with precursor),,,,,,,,,NiCo-SAD-NC,800,2,,NiCoN6,2.41 ?,_20260318_111338_kumar_2021_moving_beyond_bimetallic_alloy_to_singl.json,N,6,,0,,0,,,
1,1-chloro-4-nitrobenzene,0.5 mmol,NaBH4,2 mmol (74 mg),NH2-BDC-FeCu MOF catalyst,20 mg,H2O:EtOH,1.5 mL (v/v = 1:0.5),,,,,4-chloroaniline,,0.75,AIR,FeCu,,_20260318_111452_khosravi_2022_bimetallic_fe_cu_metal_organic_frame.json,,0,,0,,0,,,
1,Na2PdCl4,not specified,K2PtCl4,not specified,cetyltrimethylammonium chloride (CTAC),200 mM (for optimal NDs); also tested 2.5¨C500 mM,ascorbic acid (AA),not specified,,,,,"Pd¨CPt nanodendrites (Pd¨CPt NDs), average diameter 29.2 ¡À 4.9 nm",,0.08,AIR,,-,_20260318_111529_pramadewandaru_2021_highly_enhanced_electrocatalyt.json,,0,,0,,0,,,
1,FeCl2¡¤4H2O,0.596 g (3.0 mM),Cu(NO3)2¡¤3H2O,0.725 g (3.0 mM),"2,5-dihydroxy-1,4-benzenedicarboxylate (DHTA)",0.594 g (3.0 mM),"N,N-dimethylformamide (C3H7NO)",30 mL,ethanol (C2H5OH),30 mL,,,FeCu-MOF,150,24,HE,FeCu,,_20260318_111612_li_2022_synthesis_of_bimetallic_fecu_mof_and_its_p.json,,0,,0,,0,,,
1,hexadecyltrimethylammonium bromide,template,"silica source (e.g., tetraethyl orthosilicate)",for Si/Al/Nb = 35/1/x framework,"aluminium source (e.g., Al(NO3)3 or NaAlO2)",to achieve Al/Si = 1/35,"niobium source (e.g., NbCl5 or Nb(OC2H5)5)","to achieve Nb/Si = x/35, x = 0.3, 0.7, or 0.9",,,,,"AlNb-MCM-41 (Si/Al/Nb = 35/1/x, x = 0.3, 0.7, or 0.9)",100,,,NbV AlIII,-,_20260318_111909_fan_2022_bimetallic_aluminum_and_niobium_doped_mcm.json,I,1,I,1,I,1,,,
1,Ag(O2CCF3),not specified,Ti(OiPr)4,not specified,thiacalix[4]arene (TC4A),not specified,"4,5-imidazoledicarboxylic acid (IdcH2)",not specified,,,,,"Ti8Ag8 yellow prismatic crystals, [HNaTi8Ag8O2(TC4A)4(HIdc)6(iPrO)10(DMF)2(H2O)]",80,0.03,AIR,Ag2TiS2O2,,_20260318_112124_tian_2023_stepwise_assembly_of_thiacalix_4_arene_p.json,S,2,O,2,,0,,,
1,CoCl2¡¤6H2O,2.00 mmol (in 40 mL water),(NH4)6Mo7O24¡¤4H2O,0.14 mmol (in 20 mL water),C5H10NNaS2¡¤3H2O,2.00 mmol (in 20 mL water),,,,,,,Co0.5Mo0.5Sx,200,,AIR,,-,_20260318_112205_inoc_ncio_2022_taking_advantage_of_teamwork_unsupp.json,,0,,0,,0,,,
1,Na2PdCl4,55 mg,polyvinylpyrrolidone (PVP),100 mg,L-ascorbic acid (AA),60 mg,KBr,600 mg,deionized water,11 mL,,,Pd nanoseeds,,,AIR,,-,_20260318_112218_tian_2022_highly_sensitive_mems_sensor_using_bimet.json,,0,,0,,0,yes,3,80
2,Pd nanoseeds solution,0.1 mL,PVP solution,0.1 mL (18 mg/mL),ascorbic acid (AA) solution,0.4 mL (65 mM),AgNO3 aqueous solution,"variable, 1.2 mM, injected via syringe pump",deionized water,4 mL,,,Pd¨CAg core-shell bimetallic nanoparticles,,0.33,AIR,,-,_20260318_112218_tian_2022_highly_sensitive_mems_sensor_using_bimet.json,,0,,0,,0,yes,0.33,
1,citric acid,certain amount,distilled water,sufficient to dissolve citric acid,,,,,,,,,solution A,,,AIR,,-,_20260318_112440_wang_2023_bimetallic_fe_co_catalysts_for_the_one_s.json,,0,,0,,0,,,
2,iron(III) nitrate nonahydrate,"Fe/Co molar ratio = 3¨C15, Fe/K = 2¨C8 (relative to citric acid)",cobalt(II) nitrate hexahydrate,as per Fe/Co ratio,potassium nitrate,as per Fe/K ratio,,,,,,,solution B ¡ú mixture solution C,,,AIR,,-,_20260318_112440_wang_2023_bimetallic_fe_co_catalysts_for_the_one_s.json,,0,,0,,0,yes,,
3,solution C,all,,,,,,,,,,,dark brown slurry (gel),,,AIR,,-,_20260318_112440_wang_2023_bimetallic_fe_co_catalysts_for_the_one_s.json,,0,,0,,0,yes,2,80
4,pre-carbonized foam structure (from gel),ground material,,,,,,,,,,,"FexCoKy catalyst (e.g., Fe9CoK6)",120,2,AIR,,-,_20260318_112440_wang_2023_bimetallic_fe_co_catalysts_for_the_one_s.json,,0,,0,,0,,,
1,RhCl3¡¤xH2O,theoretical 2.5 wt% loading,PtCl4,theoretical 2.5 wt% loading,ethylene glycol (EG)/H2O (3:1 v/v),solvent mixture,Vulcan XC-72,support,,,,,Rh2.5Pt2.5/Vulcan XC-72-polyol (as-synthesized precursor),200,,AIR,,-,_20260318_112708_lende_2022_hydrogenation_of_polyethylene_terephtha.json,,0,,0,,0,,,
1,Ni(NO3)2¡¤6H2O,0.4 mmol,Co(NO3)2¡¤6H2O,0.8 mmol,urea,1.2 mmol,deionized water,30 mL,,,,,homogeneous solution,,,AIR,,-,_20260318_112727_liu_2021_upcycling_waste_plastics_into_multi_walle.json,,0,,0,,0,yes,0.5,
2,¦Á-Al2O3,0.72 g,,,,,,,,,,,dispersion of ¦Á-Al2O3 in solution,,,AIR,,-,_20260318_112727_liu_2021_upcycling_waste_plastics_into_multi_walle.json,,0,,0,,0,yes,1,
3,dispersion of ¦Á-Al2O3 in solution,all,,,,,,,,,,,precipitated NiCo2O4/¦Á-Al2O3,,,HE,,-,_20260318_112727_liu_2021_upcycling_waste_plastics_into_multi_walle.json,,0,,0,,0,,,120
4,precipitated NiCo2O4/¦Á-Al2O3,as obtained,,,,,,,,,,,ball-milled NiCo2O4/¦Á-Al2O3 mixture,,,AIR,,-,_20260318_112727_liu_2021_upcycling_waste_plastics_into_multi_walle.json,,0,,0,,0,,,
5,ball-milled NiCo2O4/¦Á-Al2O3 mixture,as obtained,,,,,,,,,,,NiCo2O4/¦Á-Al2O3 catalyst (spinel phase),700,2,AIR,,-,_20260318_112727_liu_2021_upcycling_waste_plastics_into_multi_walle.json,,0,,0,,0,,,
1,C32H20O4,0.20 g (0.599 mmol),C7H10N2,0.15 g (1.20 mmol),CH3OH,10 mL,,,,,,,S-L1 ligand (orange oil),,,AIR,Zn2N4O2,,_20260318_112912_santulli_2023_zinc_complexes_bearing_dinucleating_.json,N,4,O,2,,0,yes,,
2,Zn[N(SiMe3)2]2,0.29 g (0.726 mmol),S-L1 ligand,0.20 g (0.363 mmol),C6H6,6.5 mL,,,,,,,S-1 complex (orange powder),,,N2,Zn2N4O2,,_20260318_112912_santulli_2023_zinc_complexes_bearing_dinucleating_.json,N,4,O,2,,0,yes,,
1,L1H2,0.300 g (4.06 ¡Á 10?? mol),Zn[N(SiMe3)2]2,0.314 g (8.14 ¡Á 10?? mol),,,,,,,,,complex 1 (yellow powder),,,,Zn2,,_20260318_113026_santulli_2023_cooperative_effects_of_schiff_base_b.json,,0,,0,,0,yes,,
1,Fe(acac)3,0.02 mol,Pt(acac)2,0.01 mol,glycerol,50 mL,PEG-600,10 mL,,,,,FePt nanoparticles,100,3.5,,,-,_20260318_113259_baruah_2023_facile_synthesis_of_peg_glycerol_coate.json,,0,,0,,0,,,
1,Ni(NO3)2¡¤6H2O,14.09 mg,H2PtCl6¡¤6H2O,22.4 mg,oleylamine,1 mL,,,,,,,metal precursor solution,,,N2,,-,_20260318_113458_ort_z_herrera_2022_effect_of_different_carbon_supp.json,,0,,0,,0,yes,0.17,2
2,metal precursor solution,all,oleylamine,9 mL,CNTs or CNFs,82 mg (to achieve 20 wt.% PtNi loading),,,,,,,"PtNi nanoparticles (step 2a), then PtNi/CNT or PtNi/CNF catalyst (step 2b)",160,1,N2,,-,_20260318_113458_ort_z_herrera_2022_effect_of_different_carbon_supp.json,,0,,0,,0,,,
1,"Cu(II) salt (e.g., CuSO4¡¤5H2O or unspecified Cu(II) precursor)",not specified,formate ion,0.2 mol dm?3,Ar gas,bubbled for 20 min prior and throughout sonication,XC-72 carbon support,"implied, as catalysts are carbon-supported",,,,,Cu/Cu2O nanoparticles on carbon (Cu2O-sample),,,AR,,-,_20260318_113528_hansen_2022_sonochemical_synthesis_of_cu_pt_bimeta.json,,0,,0,,0,,,3
2,PtCl4,50 mL of 0.2 mmol dm?3 solution,Cu/Cu2O-carbon suspension (from step 1),all,,,,,,,,,Cu@Pt bimetallic core-shell nanoparticles on carbon (Cu@Pt-sample),3,0.07,AR,,-,_20260318_113528_hansen_2022_sonochemical_synthesis_of_cu_pt_bimeta.json,,0,,0,,0,,,
1,AgNO3,10 mg,HAuCl4,10 mg,ascorbic acid,40 mg,,,,,,,Au¨CAg@C nanocatalyst (core¨Cshell Au¨CAg nanoparticles embedded in carbon matrix),1000,0.05,AIR,,-,_20260318_113627_department_of_physics_sona_college_of_technology_a.json,,0,,0,,0,,,
1,"Pt precursor (e.g., H2PtCl6)",3 wt%,"M precursor (M = Bi, Sn, etc.)","1 wt% (for Pt3M, M:Pt = 1:3 molar ratio)",CeO2 (JRC-CEO-2),support,,,,,,,Pt3M/CeO2 bimetallic catalyst,600,1,,,-,_20260318_113730_zhang_2023_electroassisted_methane_coupling_using_.json,,0,,0,,0,,,
1,AlCp*,1 equiv,Zn(HMDS)2,1 equiv,,,,,,,,,1a = [(HMDS)(Cp*)AlZn(HMDS)],,,N2,AlZn,2.3945 ?,_20260318_113822_dankert_hevia_2024_synthesis_and_modular_reactivit.json,,0,,0,,0,,,
2,1a,1 equiv,DIC,1 equiv,,,,,,,,,3a = [(HMDS)(Cp*)Al{(NiPr)2C}Zn(HMDS)],,1,,AlZn,2.3945 ?,_20260318_113822_dankert_hevia_2024_synthesis_and_modular_reactivit.json,,0,,0,,0,,,
1,PVP,3 g,Cu(OAc)2¡¤4H2O,0.37 g,Co(OAc)2¡¤4H2O,0.91 g,ethanol,150 mL,,,,,pink solid (Co-Cu/PVP),,,AIR,CoCuN4,,_20260318_114039_bharali_2023_hydroxyapatite_nanoparticles_decorate.json,N,4,,0,,0,yes,8,78
2,Ca(NO3)2¡¤4H2O,calculated for Ca/P=1.67,(NH4)H2PO4,calculated for Ca/P=1.67,CTAB,0.1 g,ammonia solution,dropwise to pH=11,,,,,HAp nanoparticles,,,AIR,CoCuN4,,_20260318_114039_bharali_2023_hydroxyapatite_nanoparticles_decorate.json,N,4,,0,,0,,,180
3,2-methylimidazole,1 g,ethanol,50 mL,Co-Cu/PVP,20 mg,HAp nanoparticles,50 mg,,,,,purple precipitate (Co-Cu/ZIF@HAp),,,AIR,CoCuN4,,_20260318_114039_bharali_2023_hydroxyapatite_nanoparticles_decorate.json,N,4,,0,,0,yes,3,90
4,purple precipitate (Co-Cu/ZIF@HAp),all,,,,,,,,,,,Co-Cu/ZIF@HAp photocatalyst,60,,AIR,CoCuN4,,_20260318_114039_bharali_2023_hydroxyapatite_nanoparticles_decorate.json,N,4,,0,,0,,,
1,CoCl2¡¤6H2O,4 mmol,CsCl,8 mmol,K4[Mo(CN)8],4 mmol,deionized water,40 mL (20 mL + 20 mL),,,,,octacyanometalate-based network nanoparticles (Cs-Co-Mo OCM),,,AIR,,-,_20260318_114212_blin_2023_carbides_co_mo_or_w_nanoparticles_from_o.json,,0,,0,,0,yes,0.5,
2,Cs-Co-Mo OCM nanoparticles,as synthesized,,,,,,,,,,,"Co3Mo3C, Co6Mo6C, Co2Mo4C ¦Ç-carbide nanoparticles (5 nm)",900,2,AR,,-,_20260318_114212_blin_2023_carbides_co_mo_or_w_nanoparticles_from_o.json,,0,,0,,0,,,
1,Al(NO3)3¡¤9H2O,not specified,"2,2'-bipyridine-5,5'-dicarboxylic acid (H2dcbpy)",not specified,acetic acid (HOAc),not specified,"N,N'-dimethylformamide (DMF)",not specified,,,,,MOF-253,,,AIR,Ni2H22,,_20260318_114257_guo_2023_generation_and_stabilization_of_a_dinicke.json,H,22,,0,,0,,,120
2,MOF-253,not specified,"NiBr2(1,2-dimethoxyethane) [NiBr2(dme)]",stoichiometric (1 equiv per bipyridine site),,,,,,,,,MOF-NiBr2,,,AIR,Ni2H22,,_20260318_114257_guo_2023_generation_and_stabilization_of_a_dinicke.json,H,22,,0,,0,,,
3,MOF-NiBr2,not specified,NaBHEt3,excess,,,,,,,,,MOF-NiH,,,AIR,Ni2H22,,_20260318_114257_guo_2023_generation_and_stabilization_of_a_dinicke.json,H,22,,0,,0,,,
1,"Pt precursor (e.g., H2PtCl6)",not specified,"Ru precursor (e.g., RuCl3)",not specified,ethylene glycol,solvent/reducing agent,Vulcan XC-72 carbon black,"support, amount not specified",,,,,"PtRu/C catalyst (bimetallic nanoparticles, ~1.9¨C3.9 nm, Pt:Ru = 1:1 atomic ratio)",197,3,AIR,,-,_20260318_114438_menshikov_2023_synthesis_composition_structure_and.json,,0,,0,,0,,,
1,Ti3AlC2,2 g,HF (40%),20 mL,,,,,,,,,Ti3C2 (black powder),,,AIR,PdCu alloy,-,_20260318_114525_zhu_2022_one_step_synthesis_of_pdcu_ti3_c2_with_hi.json,,0,,0,,0,yes,24,
2,Ti3C2,200 mg,ethylene glycol (EG),50 mL,Pd(Ac)2,22 mg,Cu(Ac)2,72 mg,polyvinylpyrrolidone (PVP),300 mg,,,PdCu@Ti3C2,170,2,AIR,PdCu alloy,-,_20260318_114525_zhu_2022_one_step_synthesis_of_pdcu_ti3_c2_with_hi.json,,0,,0,,0,yes,2,
1,Co(NO3)2¡¤6H2O,1 M aqueous solution,Ce(NO3)3¡¤6H2O,1 M aqueous solution,NaOH,"1 M, dropwise to pH 8",,,,,,,CoCeO2 NPs,500,4,AIR,CoCeO2,-,_20260318_114555_shaikh_2023_bimetallic_coceo2_oxide_nanoparticles_.json,O,2,,0,,0,yes,4,
1,UiO-66-NH2,crystalline powder,Cu2+,stepwise added,Fe3+,stepwise added,2-methylimidazole (meIm),dibasic linker,,,,,"Cu,Fe-loaded UiO-66-NH2 precursor",,,AIR,CuFeO2,3.35 ?,_20260318_114626_xue_2023_controlled_synthesis_of_cu_fe_dual_atom_c.json,O,2,,0,,0,,,
2,"Cu,Fe-loaded UiO-66-NH2 precursor",all,,,,,,,,,,,"Cu,Fe-UiO DAC",180,,AIR,CuFeO2,3.35 ?,_20260318_114626_xue_2023_controlled_synthesis_of_cu_fe_dual_atom_c.json,O,2,,0,,0,,,
1,DPPF-Pd,not specified,"Fe precursor (not explicitly named, likely FeCl3 or similar)",not specified,"monomer(s) for hyper-crosslinked polymer (HCP) synthesis (e.g., dichloroxylene or similar aromatic compound)",not specified,,,,,,,HCP@Pd/Fe bimetallic hyper-crosslinked polymer,80,3,AIR,PdFe alloy,-,_20260318_114746_tang_2023_facile_synthesis_hyper_crosslinked_pdfe_.json,,0,,0,,0,,,
1,ZrCl4,0.56 g (2.40 mmol),2-aminoterephthalic acid (NH2-BDC),0.92 g (5.10 mmol),benzoic acid,8.80 g (72.06 mmol),"N,N'-dimethylformamide (DMF)",29 mL total (9 mL + 20 mL),,,,,UiO-66-NH2,,,HE,,-,_20260318_115131_liu_2022_comparative_study_of_pd_ni_bimetallic_cat.json,,0,,0,,0,,,180
2,Ni(NO3)2¡¤6H2O,25.0 mg (0.086 mmol),Pd(CH3COO)2,19.2 mg (0.086 mmol),absolute ethanol,1 mL,UiO-66-NH2,0.3 g,,,,,PdNi/UiO-66-NH2 (1:1),20,1,AIR,,-,_20260318_115131_liu_2022_comparative_study_of_pd_ni_bimetallic_cat.json,,0,,0,,0,,,
1,"parent catalyst (e.g., Cu/TiO2 or Cu/SiO2)",1 g,,,,,,,,,,,H2-reduced parent catalyst,,,H2,CuPd,-,_20260318_115153_cao_2023_synthetic_strategies_of_supported_pd_base.json,,0,,0,,0,,,399.85
2,"metal¨Corganic complex (secondary metal precursor, e.g., Pd precursor)",not specified,organic solvent,not specified,,,,,,,,,dried bimetallic catalyst precursor,,,N2,CuPd,-,_20260318_115153_cao_2023_synthetic_strategies_of_supported_pd_base.json,,0,,0,,0,yes,,
3,dried bimetallic catalyst precursor,not specified,,,,,,,,,,,"bimetallic catalyst (e.g., CuPd/TiO2 or CuPd/SiO2)",499.85,,H2,CuPd,-,_20260318_115153_cao_2023_synthetic_strategies_of_supported_pd_base.json,,0,,0,,0,,,

File: deepagents_GDatas/libs/cli/deepagents_cli/pdf_qdrant_mvp/src/excel_datas/data4.csv (part 1 of 2)
step_i,ReactantA,amountA,ReactantB,amountB,ReactantC,amountC,ReactantD,amountD,ReactantE,amountE,ReactantF,amountF,Intermediate,temperature,time,atmosphere,active_site,metal_metal_distance,FileName,coordinationtypeA,numbersA,coordinationtypeB,numbersB,coordinationtypeC,numbersC,stir,stir_time,stir_temperature
1,commercial activated charcoal (AC),not specified,ethanolic solution (10% weight) of carboxymethylcellulose (CMC),as binder,,,,,,,,,compacted carbon pellets (Ø 3.175 mm × 4 mm),,,AIR,CuNi alloy,-,_20260321_165619_arbel_ez_2015_mono_and_bimetallic_cu_ni_structured.json,,0,,0,,0,yes,24.00,80.00
2,Cu(NO₃)₂·3H₂O,"to achieve 20 wt% CuO + NiO, Cu:Ni = 2:1 or 1:2 molar ratio",Ni(NO₃)₂·6H₂O,"to achieve 20 wt% CuO + NiO, Cu:Ni = 2:1 or 1:2 molar ratio",AC pellets,all,,,,,,,Cu-Ni/AC oxide precursor,,,N₂,CuNi alloy,-,_20260321_165619_arbel_ez_2015_mono_and_bimetallic_cu_ni_structured.json,,0,,0,,0,,,500.00
3,Cu-Ni/AC oxide precursor,all,,,,,,,,,,,reduced Cu-Ni/AC bimetallic catalyst,600.00,3.00,AR,CuNi alloy,-,_20260321_165619_arbel_ez_2015_mono_and_bimetallic_cu_ni_structured.json,,0,,0,,0,,,
1,ceria support (CeO₂),not specified,iridium precursor,not specified,,,,,,,,,Ir/CeO₂ catalyst precursor,,,AIR,Au Ir,-,_20260321_165940_aguirre_2016_in_situ_drift_study_of_au_irceria_cat.json,,0,,0,,0,,,80.00
2,Ir/CeO₂ catalyst precursor,all,gold precursor,not specified,,,,,,,,,Au-Ir/CeO₂ bimetallic catalyst,400.00,2.00,AR,Au Ir,-,_20260321_165940_aguirre_2016_in_situ_drift_study_of_au_irceria_cat.json,,0,,0,,0,,,
1,Pt/C catalyst (40 wt%),200 mg,SnEt₄,"variable, e.g., 0.034 M in n-decane",n-decane,10 mL,,,,,,,Sn-anchored Pt/C intermediate,,,AR,,-,_20260321_170057_borb_th_2013_controlled_synthesis_of_pt3snc_electr.json,,0,,0,,0,,,170.00
2,Sn-anchored Pt/C intermediate,all from step 1,,,,,,,,,,,"SnPt/C electrocatalyst (e.g., 8.3SnPt/C-IV, Pt/Sn ≈ 3)",250.00,2.00,AR,,-,_20260321_170057_borb_th_2013_controlled_synthesis_of_pt3snc_electr.json,,0,,0,,0,,,
1,RhCl₃,not specified,PtCl₂·6H₂O,not specified,Vulcan XC-70 carbon support,not specified,,,,,,,reduced monometallic parent catalyst (Rh/C or Pt/C),,,HE,,-,_20260321_170629_alba_rubio_2015_synthesis_of_supported_rhmo_and_pt.json,,0,,0,,0,,,
2,reduced parent catalyst (Rh/C or Pt/C),not specified,(C₇H₈)₃Mo(CO)₆,varied to control Mo loading,,,,,,,,,RhMo/C or PtMo/C bimetallic catalyst (alloyed nanoparticles),,,HE,,-,_20260321_170629_alba_rubio_2015_synthesis_of_supported_rhmo_and_pt.json,,0,,0,,0,,,
3,RhMo/C or PtMo/C catalyst,not specified,1% O₂/He,passivation gas stream,,,,,,,,,passivated RhMo/C or PtMo/C catalyst (surface-oxidized Mo),,,HE,,-,_20260321_170629_alba_rubio_2015_synthesis_of_supported_rhmo_and_pt.json,,0,,0,,0,,,
1,2-(2-bromophenyl)-2-oxazoline,1 mmol,PdCl2(PPh3)2,2 mol%,NiCl2·6H2O,0.5 mol%,PPh3,8 mol%,Et3N,1.3 mmol,CO,3 atm,"isoindolinone (e.g., 2b), 2-(2-ethoxycarbonylphenyl)-2-oxazoline (3b)",100.00,24.00,CO,Pd Ni,-,_20260321_184610_cho_1996_synthesis_of_isoindolinones_via_carbonyla.json,,0,,0,,0,,,
1,HAuCl4·3H2O,not specified,PdCl2,not specified,3-aminopyrazine-2-carboxylic acid (Apzc),appropriate concentration,ascorbic acid (AA),not specified,,,,,AuPd dendritic alloyed nanocrystals (AuPd DANCs),,,,,-,_20260321_184902_chen_2016_simple_synthesis_of_bimetallic_aupd_dend.json,,0,,0,,0,,,
1,PMC support,2.0 g,Fe(NO₃)₃·9H₂O,calculated for 50% Fe (w/w),,,,,,,,,Fe-PMC catalyst,59.85,24.00,AIR,,-,_20260321_184940_cruz_2015_on_the_structural_textural_and_morpholog.json,,0,,0,,0,yes,24.00,
1,Au vapour,not specified,Pd vapour,not specified,acetone vapour,not specified,,,,,,,Au-Pd/acetone solvated metal atoms (SMAs) solution,,,AR,AuPd,"not explicitly reported; EXAFS shows increased coordination distances vs monometallic references, but no precise Au–Pd bond length given",_20260321_185148_evangelisti_2012_bimetallic_gold_palladium_vapour_.json,,0,,0,,0,,,
1,GO,10 mg,DMF,100 mL,K₂PdCl₄,1 mL of 10 mM aqueous solution,K₂PtCl₄,1 mL of 10 mM aqueous solution,,,,,PtPdNCs/GNs (bimetallic PtPd nanocubes on graphene),130.00,0.50,AIR,,-,_20260321_185316_chen_2014_synthesis_of_bimetallic_ptpd_nanocubes_o.json,,0,,0,,0,,,
1,multi-walled carbon nanotubes (MWCNT),not specified,concentrated nitric acid (69 wt%),"refluxed, excess",,,,,,,,,oxygen-functionalized MWCNT,,,AIR,,-,_20260321_185528_dietrich_2014_effect_of_co_loading_on_the_activity.json,,0,,0,,0,,,121.00
2,tetraammineplatinum(II) nitrate,calculated for 5 wt% Pt,cobalt nitrate hydrate,calculated for 0.8–7.8 wt% Co (Pt:Co = 1:0.5 to 1:5),,,,,,,,,PtCo/MWCNT precursor,,,AIR,,-,_20260321_185528_dietrich_2014_effect_of_co_loading_on_the_activity.json,,0,,0,,0,,,150.00
3,PtCo/MWCNT precursor,all,,,,,,,,,,,reduced bimetallic PtCo/MWCNT catalyst,400.00,,AR,,-,_20260321_185528_dietrich_2014_effect_of_co_loading_on_the_activity.json,,0,,0,,0,,,
1,"ketone (e.g., 2-butanone, 3-pentanone, 4-heptanone, etc.)",not specified,bimetallic palladium(II) complex (triketone ligand + bridging dinitrogen),catalytic,methanesulfonic acid,used to accelerate enolization,O₂ (air),as oxidant,,,,,"α-hydroxyketone (e.g., 3-hydroxy-2-butanone, 2-hydroxy-3-pentanone, 3-hydroxy-4-heptanone, etc.)",,,AIR,Pd2N2 center),-,_20260321_185545_el_qisairi_qaseer_2002_oxidation_of_ketone_by_pall.json,N,2,,0,,0,,,
1,HAuCl4,0.37 mM,PdCl2,0.62 mM,NaCl,0.9% (w/v),Pichia pastoris (wet cells),"0.2 g in 10 mL solution (OD600 = 1.0, dried weight 0.04 g)",,,,,yeast cells with adsorbed Au(III) and Pd(II) ions,,,AIR,,-,_20260321_185639_chen_2013_fabrication_of_aupd_alloy_nanoparticlepi.json,,0,,0,,0,,,30.00
2,H2,sparged through 40 mL suspension,yeast cells with adsorbed ions,all,,,,,,,,,flower-like Au/Pd alloy NP/P. pastoris composites,30.00,24.00,H2,,-,_20260321_185639_chen_2013_fabrication_of_aupd_alloy_nanoparticlepi.json,,0,,0,,0,,,
1,tetraethyl orthosilicate (TEOS),23.5 g total (2.5 g + 21.0 g),hexadecyltrimethylammonium bromide (CTAB),4 g,"aqueous tetramethylammonium hydroxide (TMAOH, 25 wt%)",25 mL,PdCl₂,not quantified (added with HAuCl₄ and remaining TEOS),HAuCl₄,not quantified (added with PdCl₂ and remaining TEOS),,,Au-Pd/MCM-41 catalyst,40.00,24.00,AIR,,-,_20260321_185650_da_silva_2015_versatile_and_efficient_catalysts_fo.json,,0,,0,,0,yes,24.00,
1,Al₂O₃ (alumina support),pre-treated with incipient wetness of double-distilled water,cobalt(II) nitrate hexahydrate,"known amount for target Co loading (e.g., 11.25 wt%)",iron(III) nitrate nonahydrate,"known amount for target Fe loading (e.g., 2–6 wt%)",,,,,,,impregnated support,,,AIR,,-,_20260321_185711_das_deo_2012_promotion_of_alumina_supported_cobalt.json,,0,,0,,0,,,
2,impregnated support,all,,,,,,,,,,,"calcined Co-Fe/Al₂O₃ catalyst (e.g., 11.25Co-2FeAl-CI or -DI)",,,AIR,,-,_20260321_185711_das_deo_2012_promotion_of_alumina_supported_cobalt.json,,0,,0,,0,,,109.85
3,calcined Co-Fe/Al₂O₃ catalyst,all,,,,,,,,,,,"reduced bimetallic catalyst (e.g., 11.25Co-2FeAl-CI, denoted as xCo yFeAl-CI or -DI)",549.85,4.00,,,-,_20260321_185711_das_deo_2012_promotion_of_alumina_supported_cobalt.json,,0,,0,,0,,,
1,Pd precursor (not specified),not specified,Ni precursor (not specified),not specified,N-butylpyridinium tetrafluoroborate (BPyBF₄),used as RTIL solvent,multi-walled carbon nanotubes (MWCNTs),"support, amount not specified",,,,,PdₓNiᵧ/MWCNTs bimetallic nanoparticles,200.00,,,,-,_20260321_185806_ding_2014_formic_acid_oxidation_reaction_on_a_pdxn.json,,0,,0,,0,,,
1,HAuCl₄·3H₂O,41 mg,Pt(acac)₂,79 mg,oleylamine,20 mL,[AD]PO₄,"0, 0.5, or 1 mL",,,,,bimetallic Au-Pt nanoparticles,180.00,3.00,AIR,,-,_20260321_185856_cui_2015_effect_of_ionic_liquid_on_the_synthesis_a.json,,0,,0,,0,,,
1,Al₂O₃ support (Puralox SCCA 5/170),not specified,Co(NO₃)₂·6H₂O,to achieve 10 wt.% Co (monometallic) or x wt.% Co in bimetallic),Fe(NO₃)₃·9H₂O,"to achieve y wt.% Fe (bimetallic), with x + y = 10 wt.%",,,,,,,impregnated Al₂O₃ precursor,,,AIR,,-,_20260321_201100_griboval_constant_2014_cobalt_and_iron_species_in_.json,,0,,0,,0,,,
2,impregnated Al₂O₃ precursor,all,,,,,,,,,,,"calcined bimetallic oxide catalyst (e.g., CoₓFe₁₋ₓFe₂O₄, Co₃O₄, Fe₂O₃)",,,AIR,,-,_20260321_201100_griboval_constant_2014_cobalt_and_iron_species_in_.json,,0,,0,,0,,,399.85
3,calcined catalyst,all,,,,,,,,,,,"reduced bimetallic catalyst (e.g., Co⁰–Fe⁰/Al₂O₃, possibly with Co–Fe alloy or interfacial sites)",399.85,12.00,,,-,_20260321_201100_griboval_constant_2014_cobalt_and_iron_species_in_.json,,0,,0,,0,,,
1,Fe(NO₃)₃·9H₂O,appropriate amount for 24% Fe loading,Ni(NO₃)₂·6H₂O,appropriate amount for 36% Ni loading,Al(OC₂H₅)₃,appropriate amount for Al₂O₃ support,H₂C₂O₄·2H₂O,appropriate amount for hydrolysis control,,,,,24%Fe-36%Ni/Al₂O₃ bimetallic catalyst,50.00,2.00,AIR,,-,_20260321_201113_feyzi_mirzaei_2012_preparation_and_characterizatio.json,,0,,0,,0,yes,2.00,
1,H2PtCl6·6H2O,appropriate amount for desired Pt/Sn ratio,SnCl2·2H2O,appropriate amount for desired Pt/Sn ratio,NaBH4 (aqueous solution),"dropwise addition, amount adjusted based on Sn content",,,,,,,black powder (PtSn bimetallic composite),,3.00,AIR,,-,_20260321_201414_feng_2016_one_pot_synthesis_of_ptsn_bimetallic_com.json,,0,,0,,0,yes,3.00,
1,"3,3-di-t-butyl-2,2'-dihydroxy-5,5'-dimethylbenzophenone",1 equiv.,Zr(OPrⁱ)₄,2 equiv.,,,,,,,,,"bis-Zr catalyst 2 (Zr₂L, L = dianionic bis-phenolate)",20.00,1.00,AIR,Zr2O2,,_20260321_201745_hanawa_2000_bis_zirconium_and_bis_hafnium_catalyst.json,O,2,,0,,0,,,
1,PdCl₂,not specified,CuCl₂,not specified,CTABr (cetyltrimethylammonium bromide),not specified,sodium silicate (27% SiO₂) or TEOS,not specified,deionized water,not specified,diluted H₂SO₄,"dropwise, for pH adjustment",Pd/Cu-MCM-41 precursor (as-synthesized material),,,AIR,,-,_20260321_202218_gregori_2014_preparation_of_pdcu_mcm_41_catalysts_.json,,0,,0,,0,,,
2,Pd/Cu-MCM-41 precursor,all,H₂ gas,flow,,,,,,,,,"reduced Pd/Cu-MCM-41 catalyst (labeled as iPdCu-Sil-HT, iPdCu-Teos-HT, bPdCu-Sil-MW, bPdCu-Teos-MW)",329.85,1.00,,,-,_20260321_202218_gregori_2014_preparation_of_pdcu_mcm_41_catalysts_.json,,0,,0,,0,,,
1,PtBr₄,50 ± 1 mg (97 μmol),CuBr₂,65 ± 1 mg (291 μmol),lithium metal,100 mg (14.4 mmol),naphthalene,1 g (7.8 mmol),THF,100 mL,2-propanol,20 mL (250 mmol),"PtCu₃ bimetallic nanoparticles (amorphous, monophasic, ~2–3 nm)",20.00,2.00,AR,,-,_20260321_202229_g_meci_2013_synthesis_of_ptcu3_bimetallic_nanopart.json,,0,,0,,0,,,
1,Cu(NO₃)₂ aqueous solution,"to achieve Cu/Pd molar ratios of 0.1/1, 0.25/1, 0.5/1, 1/1, 3/1, 5/1",γ-Al₂O₃ support,not specified,,,,,,,,,Cu-impregnated γ-Al₂O₃,,,AIR,PdCu,-,_20260321_202511_fang_2014_catalytic_hydrodechlorination_of_4_chlor.json,,0,,0,,0,,,110.00
2,PdCl₂ aqueous solution,to achieve 1 wt% Pd,Cu-impregnated γ-Al₂O₃,as prepared in step 1,,,,,,,,,Pd–Cu/γ-Al₂O₃ bimetallic catalysts (JZ-1 to JZ-6),110.00,2.00,AIR,PdCu,-,_20260321_202511_fang_2014_catalytic_hydrodechlorination_of_4_chlor.json,,0,,0,,0,,,
1,[Ni(H₂O)₆][Co(dipic)₂]·2H₂O,10 mmol (5.920 g),deionized water,100 mL,γ-Al₂O₃,1.0 g,,,,,,,[Ni(H₂O)₆][Co(dipic)₂]·2H₂O/Al₂O₃ precursor,,,AIR,Ni Co,-,_20260321_202524_farzanfar_rezvani_2015_inorganic_complex_precursor.json,,0,,0,,0,yes,,30.00
2,[Ni(H₂O)₆][Co(dipic)₂]·2H₂O/Al₂O₃ precursor,all,,,,,,,,,,,Ni-Co/Al₂O₃ catalyst,800.00,4.00,AIR,Ni Co,-,_20260321_202524_farzanfar_rezvani_2015_inorganic_complex_precursor.json,,0,,0,,0,,,
1,H2PtCl6,aqueous solution,SiO2,support,,,,,,,,,Pt/SiO2,,,AIR,PtSn,2.63 Å,_20260321_225103_inoue_1995_catalytic_synthesis_of_unsaturated_nitr.json,,0,,0,,0,,,399.85
2,SnMe4,vapour,Pt/SiO2,pre-formed catalyst,,,,,,,,,Pt-Sn/SiO2,149.85,0.50,CO,PtSn,2.63 Å,_20260321_225103_inoue_1995_catalytic_synthesis_of_unsaturated_nitr.json,,0,,0,,0,,,
1,Pd precursor (not specified),not specified,Ni precursor (not specified),not specified,water,in water-in-oil microemulsion,aerosol-OT,"surfactant, not quantified",isooctane,"oil phase, not quantified",,,Pd₀.₅Ni₀.₅ bimetallic nanoparticles (Pd-Ni B-NPs),,,AIR,,-,_20260321_225136_heshmatpour_abazari_2014_formation_of_dispersed_pa.json,,0,,0,,0,,,
1,Pd(II) salt,not specified,Au(III) salt,not specified,Cupriavidus necator cells,"biomass support, not quantified",,,,,,,monometallic bio-supported Pd(0) and Au(0) nanoparticles,,,AIR,,-,_20260321_225436_hosseinkhani_2012_microbially_supported_synthesis_.json,,0,,0,,0,,,
2,monometallic Pd(0) nanoparticles on C. necator,all from step 1,Au(III),1 mM final concentration,formate,25 mM final concentration,monometallic Au(0) nanoparticles on C. necator,all from step 1,Pd(II),1 mM final concentration,formate,25 mM final concentration,bimetallic bio-supported Pd-Au nanoparticles,,,AIR,,-,_20260321_225436_hosseinkhani_2012_microbially_supported_synthesis_.json,,0,,0,,0,,,
1,(NH4)6Mo7O24·4H2O,1 mmol,thiourea,40 mmol,deionized water,not specified,,,,,,,dried Mo-thiourea (Mo-TU) precursor,,,AIR,,-,_20260321_225448_itthibenchapong_2015_a_facile_and_low_cost_synthes.json,,0,,0,,0,yes,3.00,
2,Mo-thiourea (Mo-TU) precursor,all,Ni(NO3)2·6H2O,for Ni-doped samples (x = 0.1 or 0.3 mol Ni/mol(Ni+Mo)),γ-Al2O3,85 wt% of catalyst (for Ni-MoS2/Al2O3),,,,,,,Ni-doped MoS2 or Ni-doped MoS2/Al2O3,450.00,4.00,AR,,-,_20260321_225448_itthibenchapong_2015_a_facile_and_low_cost_synthes.json,,0,,0,,0,,,
1,Pd(CH3COO)2,not specified,Cu(NO3)2·2.5H2O,not specified,acetone,"solvent, not quantified",amorphous silica (Davisil Grade 62),"support, not quantified",,,,,"Pd-Cu/SiO2 bimetallic catalyst (e.g., Pd(0.34)-Cu/SiO2)",449.85,5.00,AIR,PdCu,-,_20260321_225514_jiang_2015_bimetallic_pd_cu_catalysts_for_selectiv.json,,0,,0,,0,,,
1,[Rh(acac)(COD)],200 mg (0.65 mmol),2-(diphenylphosphino)pyridine (PPh₂Py),350 mg (1.3 mmol),,,,,,,,,[Rh(acac)(PPh₂Py)]₂,,,AIR,Rh Ru,2.901 Å,_20260321_225828_kartashova_2015_synthesis_of_a_bimetallic_p_n_brid.json,,0,,0,,0,yes,1.00,
2,[Rh(acac)(PPh₂Py)]₂,100 mg (0.14 mmol),[Cp*Ru(CH₃CN)₃][OTf],70 mg (0.14 mmol),,,,,,,,,[Cp*Ru(PPh₂Py)Rh(acac)][OTf],,0.50,AIR,Rh Ru,2.901 Å,_20260321_225828_kartashova_2015_synthesis_of_a_bimetallic_p_n_brid.json,,0,,0,,0,yes,0.50,
1,magnesium nitrate aqueous solution,not specified,nanoporous MgO support,not specified,,,,,,,,,nanoporous MgO (250 m²/g),,,AIR,,-,_20260321_230037_izadi_2012_synthesis_of_carbon_nanofibres_over_nan.json,,0,,0,,0,,,550.00
2,"aqueous transition metal salt solution (Ni, Cu, Co, or Mo)",adjusted to desired molar ratios,nanoporous MgO,not specified,,,,,,,,,"bimetallic Ni-MgO-based catalysts (e.g., Ni-Cu-MgO, Ni-Co-MgO, Ni-Mo-MgO)",70.00,4.00,AIR,,-,_20260321_230037_izadi_2012_synthesis_of_carbon_nanofibres_over_nan.json,,0,,0,,0,,,
1,Ni(NO3)2·6H2O,not specified,Co(NO3)2·6H2O,"not specified, 1:1 molar ratio with Ni salt",polydopamine,not specified,,,,,,,Ni²⁺-Co²⁺ @polydopamine,,,AIR,NiCoN6,,_20260322_001750_kumar_2021_moving_beyond_bimetallic_alloy_to_singl.json,N,6,,0,,0,,,
2,Ni²⁺-Co²⁺ @polydopamine,not specified,dicyandiamide,7 times mass of precursor,,,,,,,,,NiCo-SAD-NC,800.00,2.00,,NiCoN6,,_20260322_001750_kumar_2021_moving_beyond_bimetallic_alloy_to_singl.json,N,6,,0,,0,,,
1,Pd(NO₃)₂ solution,1.07 g (diluted to 7.96 mL),c-Al₂O₃ powder,8.0 g,,,,,,,,,Pd/Al₂O₃,,,AIR,,-,_20260322_002046_lan_2022_synthesis_of_an_advanced_pd_rh_bimetallic.json,,0,,0,,0,yes,5.00,30.00
2,Rh(NO₃)₃ solution,0.99 g (diluted to 4.57 mL),CZ powder (Ce₀.₅Zr₀.₅O₂),8.0 g,Pd/Al₂O₃,"not quantified, physically mixed with Rh/CZ",,,,,,,Pd+Rh (mechanically mixed bimetallic catalyst),100.00,5.00,AIR,,-,_20260322_002046_lan_2022_synthesis_of_an_advanced_pd_rh_bimetallic.json,,0,,0,,0,yes,5.00,
1,Pt wire (99.99%),2 mm diameter electrode,Pd wire (99.99%),2 mm diameter electrode,0.01 M KOH aqueous solution,200 mL,deionized water,200 mL,,,,,"Pt-Pd bimetallic nanoparticles (e.g., Pt₄₀Pd₆₀, Pt₉₄Pd₆, Pt₁Pd₉₉)",,,AIR,,-,_20260322_002242_kim_2014_facile_synthesis_of_pt_pd_bimetallic_nano.json,,0,,0,,0,,,
1,AuCl₃,in 5 mL ethanol,PtCl₂,in 5 mL ethanol,mercaptopropyltriethoxysilane (MPTES),equimolar to metal precursors,,,,,,,Au-Pt/MPTES complex solution,,0.00,AIR,AuPt,-,_20260322_002251_la_parola_2013_structure_control_of_silica_support.json,,0,,0,,0,,,
1,C₆H₅CHO,0.2 mmol,CH₃NO₂,107 μL (≈ 2.0 mmol),L₁,10 mol% (relative to aldehyde),Ni(OAc)₂·4H₂O,20 mol% (relative to aldehyde),C₅H₁₁NO,10 equiv (relative to aldehyde),,,(R/S)-2-hydroxy-2-phenyl-1-nitroethane,0.00,48.00,AIR,Ni2L1,,_20260322_002343_liu_2014_asymmetric_henry_reaction_catalyzed_by_a_.json,,0,,0,,0,,,
1,HAuCl₄·3H₂O,0.375 mL of 5 M aqueous solution,(NH₄)₂PdCl₆,0.375 mL of 6 M aqueous solution in 12.5 mL NH₄Cl (0.1 mol/L),Ni foil,"0.5 cm × 0.5 cm, 99.9%",water/Triton X-100/n-hexanol/n-hexane reverse microemulsion,"not specified, used as reaction medium",,,,,Pd-Au bimetallic nanoparticles on Ni substrate (Pd-Au NPs/Ni),,,AIR,,-,_20260322_002540_li_2014_facile_preparation_of_pd_au_bimetallic_nan.json,,0,,0,,0,yes,,
1,H₂PtCl₆·nH₂O,11 mL of 0.1 M solution,SnCl₂·2H₂O,0.1 mL of 0.1 M solution,Vulcan XC-72 carbon,appropriate amount for 10 wt% metal loading,NaBH₄,"0.5 M, added slowly",,,,,as-prepared Pt–Sn/C catalyst,,,AIR,,-,_20260322_002645_knani_2014_a_methanol_tolerant_carbon_supported_pt.json,,0,,0,,0,yes,2.00,80.00
2,as-prepared Pt–Sn/C catalyst,all,,,,,,,,,,,heat-treated Pt–Sn/C catalysts,300.00,2.00,HE,,-,_20260322_002645_knani_2014_a_methanol_tolerant_carbon_supported_pt.json,,0,,0,,0,,,
1,AgOH,not specified,graphene (GNs),not specified,,,,,,,,,Ag₂O/GNs,,,,,-,_20260322_002721_li_2016_visible_light_assisted_electro_photo_syner.json,,0,,0,,0,,,
2,"Pd²⁺ precursor (e.g., Pd(NO₃)₂)",not specified,Ag₂O/GNs,not specified,HCOOH,"used as reducing agent, quantity not specified",,,,,,,heterostructured Pd-Ag NPs on graphene (Pd-Ag/GNs),,,AIR,,-,_20260322_002721_li_2016_visible_light_assisted_electro_photo_syner.json,,0,,0,,0,,,
3,Pd-Ag/GNs,not specified,,,,,,,,,,,final Pd-Ag/GNs electrocatalyst,,,,,-,_20260322_002721_li_2016_visible_light_assisted_electro_photo_syner.json,,0,,0,,0,,,
1,AgNO₃,not specified,Pd(NO₃)₂,not specified,"plant extract (e.g., Cinnamomum camphora leaf broth)",not specified,γ-Al₂O₃ support,to achieve 0.5 wt% metal loading,HCl,to adjust pH to ~2,,,Ag-Pd/γ-Al₂O₃ bimetallic catalyst,,1.00,AIR,,-,_20260322_123443_lu_2014_plant_mediated_synthesis_of_ag_pd_alloy_na.json,,0,,0,,0,yes,1.00,
1,CuCl₂·2H₂O,70 mg,NiCl₂·6H₂O,9.51 mg,MCM-41,71.59 mg,NH₃BH₃,34.30 mg (1.0 mmol),,,,,Cu₀.₂Ni₀.₈/MCM-41 catalyst (bimetallic NPs on support),,,HE,,-,_20260322_123617_lu_2014_synergistic_catalysis_of_mcm_41_immobilize.json,,0,,0,,0,yes,,
1,{Fe[N(Si(CH₃)₃)₂]₂},not specified,"(η⁴-1,5-cyclooctadiene)(η⁶-1,3,5-cyclooctatriene)ruthenium(0)",not specified,H₂,"1 bar, 40 mL min⁻¹",mesitylene,"solvent, not quantified",,,,,colloidal FeRu bimetallic nanoparticles (~2 nm),,,,,-,_20260322_123730_meffre_2015_influence_of_chemical_composition_on_t.json,,0,,0,,0,,,150.00
2,colloidal FeRu nanoparticles,in mesitylene solution,mesoporous silica MCF-17,"support, not quantified",sonication,1 h,,,,,,,FeRu/MCF-17 supported bimetallic nanoparticles,,1.00,AIR,,-,_20260322_123730_meffre_2015_influence_of_chemical_composition_on_t.json,,0,,0,,0,,,
1,CO,1 equiv,H2,2 equiv,Pd(2%)-Cu(20%)/ZnAl2O4-ZrO2 (5%),catalyst,,,,,,,CH3OH,260.00,,H2,PdCu,,_20260322_123912_mierczynski_2014_novel_pd_cuznal2o4_zro2_catalysts.json,,0,,0,,0,,,
1,AuCl4⁻,not specified,PtCl6²⁻,not specified,melamine,not specified,hydrazine hydrate,drop-wise addition,graphene oxide (GO),not specified,,,AuPt@Au NCs/rGO,60.00,,,,-,_20260322_123920_liu_2015_one_step_melamine_assisted_synthesis_of_g.json,,0,,0,,0,yes,,
1,H₂PdCl₄,aqueous solution,SiO₂,support,,,,,,,,,Pd/SiO₂,,,AIR,PdAu,-,_20260322_124219_menegazzo_2015_h2o2_direct_synthesis_under_mild_co.json,,0,,0,,0,,,110.00
2,HAuCl₄,aqueous solution,Pd/SiO₂,pre-formed,,,,,,,,,1Pd2AuSi (Pd–Au bimetallic catalyst on SiO₂),500.00,3.00,AIR,PdAu,-,_20260322_124219_menegazzo_2015_h2o2_direct_synthesis_under_mild_co.json,,0,,0,,0,,,
1,RuCl3·nH2O,0.026 g (0.10 mmol),Co(OAc)2·4H2O,0.025 g (0.10 mmol),L-menthol,1.56 g (10.0 mmol),acetaldehyde,1.76 mL (2.00 mmol),ethyl acetate,50 mL,,,L-menthone,20.00,1.50,,Ru Co,-,_20260322_124606_murahashi_1993_aerobic_oxidation_of_alcohols_with_.json,,0,,0,,0,yes,1.50,
1,H₂AHIB,0.52 g (5 mmol),Ni(OH)₂,0.23 g (2.5 mmol),,,,,,,,,[Ni(HAHIB)₂](aq),,,AIR,,-,_20260322_124709_moneeb_2016_bimetallic_single_source_precursor_for.json,,0,,0,,0,yes,,
2,[Ni(HAHIB)₂](aq),all,MoO₃,0.36 g (2.5 mmol),,,,,,,,,"[Ni(OH₂)₆] cis-[(AHIB)₂O₂Mo] (hexaaquanickel(II) cis-bis-(α-hydroxyisobutyrato-O,O)dioxomolybdate(VI))",,,AIR,,-,_20260322_124709_moneeb_2016_bimetallic_single_source_precursor_for.json,,0,,0,,0,,,
1,γ-Al₂O₃,support prepared in-house (450 m²/g),HAuCl₄,for 1 wt% Au loading,urea,used as precipitant,,,,,,,1 wt% Au/Al₂O₃ (uncalcined),,,AIR,AgAu,-,_20260322_124829_more_2015_activation_by_pretreatment_of_ag_aual2o3.json,,0,,0,,0,,,80.00
2,1 wt% Au/Al₂O₃ (dried),as prepared in step 1,AgNO₃,0.157 g in 20 mL H₂O for 1 wt% Ag loading,,,,,,,,,1Ag-1Au/Al₂O₃ (AgAuAl),80.00,12.00,AIR,AgAu,-,_20260322_124829_more_2015_activation_by_pretreatment_of_ag_aual2o3.json,,0,,0,,0,,,
1,CoCl₂·6H₂O,7.1 mg (0.03 mmol),palladium precursor (unspecified),equimolar to Co,"polyol solvent (e.g., ethylene glycol or triethylene glycol)",25 mL,Poly(N-vinyl-pyrrolidone) (PVP),"stabilizing agent, unspecified quantity",,,,,colloidal CoPd bimetallic nanoparticles (NPs) in solution,,,AIR,,-,_20260322_124912_menezes_2013_bimetallic_co_pd_catalysts_study_of_p.json,,0,,0,,0,,,200.00
2,colloidal CoPd NPs,all,"support material (e.g., activated carbon, MgO, or γ-Al₂O₃)",unspecified,,,,,,,,,"supported CoPd bimetallic catalyst (e.g., CoPd/MgO)",400.00,0.50,,,-,_20260322_124912_menezes_2013_bimetallic_co_pd_catalysts_study_of_p.json,,0,,0,,0,,,
1,CuCl,"1 mmol, 130 mg",NiCl₂·6H₂O,"1 mmol, 130 mg",Fe₃O₄,"4 g, 17 mmol, powder < 5 μm, BET area: 9.86 m²/g",,,,,,,NiO/Cu-Fe₃O₄ bimetallic catalyst,,0.17,AIR,Ni Cu,-,_20260322_140531_p_rez_2014_multicomponent_azide_alkyne_cycloadditi.json,,0,,0,,0,yes,0.17,
1,PdCl₂,"0.05 M aqueous solution, 3.0 mL",ethylene glycol (EG),50 mL,KOH solution (0.8 M),to adjust pH to ~7.4,SF-MWCNTs,"not specified, but used as support",,,,,SF-MWCNT-Pd,170.00,0.22,,,-,_20260322_140543_ramulifho_2012_fast_microwave_assisted_solvotherma.json,,0,,0,,0,,,
1,(NH4)6Mo7O24·4H2O,0.211 g,Cu(NO3)2·3H2O,0.12 g,citric acid,0.1 g,H2O,3 mL,,,,,[CuMo3O10]·H2O (1),,,HE,CuMo3O10,-,_20260322_140553_najafi_2015_sonochemical_preparation_of_bimetallic.json,O,10,,0,,0,,,140.00
2,[CuMo3O10]·H2O (1),0.1 g,H2O,10 mL,,,,,,,,,nanosized [CuMo3O10]·H2O (1),,0.25,AIR,CuMo3O10,-,_20260322_140553_najafi_2015_sonochemical_preparation_of_bimetallic.json,O,10,,0,,0,,,
1,Pt or Pd precursor,not specified,Co₃O₄,not specified,,,,,,,,,Pt/Co₃O₄ or Pd/Co₃O₄ (impregnated precursor),,,AIR,Pt1Coₘ or Pd1Coₙ,,_20260322_140922_nguyen_2016_reduction_of_nitric_oxide_with_hydroge.json,,0,,0,,0,,,
2,Pt/Co₃O₄ or Pd/Co₃O₄,all,,,,,,,,,,,Pt–O–Co₃O₄ or Pd–O–Co₃O₄ (calcined precursor),,,AIR,Pt1Coₘ or Pd1Coₙ,,_20260322_140922_nguyen_2016_reduction_of_nitric_oxide_with_hydroge.json,,0,,0,,0,,,
3,Pt–O–Co₃O₄ or Pd–O–Co₃O₄,all,5% H₂,flowing gas,or NO + H₂ mixture,flowing gas,,,,,,,Pt₁Coₘ/Co₃O₄ or Pd₁Coₙ/Co₃O₄ (singly dispersed bimetallic sites),,,AR,Pt1Coₘ or Pd1Coₙ,,_20260322_140922_nguyen_2016_reduction_of_nitric_oxide_with_hydroge.json,,0,,0,,0,,,
1,Ag salt,not specified,Pd salt,not specified,g-C₃N₄,"support, not quantified",,,,,,,AgPd@g-C₃N₄,,,,,-,_20260322_140929_nasir_baig_2016_a_photoactive_bimetallic_framework.json,,0,,0,,0,,,
1,syn-p-terphenyl bisphenoxyimine,not specified,"base (e.g., n-BuLi or NaH)",not specified,,,,,,,,,deprotonated ligand salt,,,HE,Ni22,>8 Å,_20260322_141106_radlauer_2013_bimetallic_coordination_insertion_po.json,,0,,0,,0,,,
2,deprotonated ligand salt,not specified,NiClMe(PMe₃)₂,not specified,,,,,,,,,¹-s (dinickel bisphenoxyiminato complex),,,HE,Ni22,>8 Å,_20260322_141106_radlauer_2013_bimetallic_coordination_insertion_po.json,,0,,0,,0,,,
1,Pluronic F127,0.003–0.009 mol per mol Ti(OiPr)₄,anhydrous ethanol,25–40 mol per mol Ti(OiPr)₄,H₂O,0.7–15 mol per mol Ti(OiPr)₄,HNO₃,0.13–1.8 mol per mol Ti(OiPr)₄,Ti(OiPr)₄,1 mol (reference),,,"TiO₂ sol (mesoporous, template-containing)",,,AIR,PtSn,-,_20260322_141223_okhlopkova_2013_synthesis_of_mesoporous_bimetallic.json,,0,,0,,0,yes,24.00,
2,[Pt₃(CO)ₙ(SnCl₃)₂(SnCl₂·H₂O)₂],"not quantified (solution concentration: 0.6–3.6 wt% Pt, e.g., 2 or 10 mg/mL)",TiO₂ sol or TiO₂-coated capillary,as support,,,,,,,,,Pt-Sn/TiO₂ precursor adsorbed on support,,,CO,PtSn,-,_20260322_141223_okhlopkova_2013_synthesis_of_mesoporous_bimetallic.json,,0,,0,,0,,,
3,Pt-Sn/TiO₂ precursor adsorbed on support,all,,,,,,,,,,,"Pt-Sn/TiO₂ catalyst (nanoparticles ~1.5–3.2 nm, bimetallic)",189.85,2.00,AR,PtSn,-,_20260322_141223_okhlopkova_2013_synthesis_of_mesoporous_bimetallic.json,,0,,0,,0,,,
1,platinic precursor,not specified,palladic precursor,not specified,screen-printed gold-film electrode (SPGFE),substrate,,,,,,,porous Pt-Pd bimetallic architectures,,,AIR,,-,_20260322_141231_niu_2013_enhancing_the_electrocatalytic_activity_o.json,,0,,0,,0,,,
1,"2,3,5,6-tetramethylbenzene-1,4-diamine",1 equiv,2-acetylpyridine,2.2 equiv,n-butanol,solvent,acid catalyst (H⁺),catalytic,,,,,L1b,,,N₂,Ni2,,_20260322_141404_pelletier_2008_from_symmetrical_to_unsymmetrical_b.json,,0,,0,,0,,,90.00
2,L1b,1 equiv,(DME)NiBr₂,2 equiv,n-butanol,solvent,,,,,,,[(L1b)Ni₂Br₂] (1b),100.00,,N₂,Ni2,,_20260322_141404_pelletier_2008_from_symmetrical_to_unsymmetrical_b.json,,0,,0,,0,,,
1,Et₂Zn,not specified,NaOCH₂CH₂OH,not specified,,,,,,,,,NaOCH₂CH₂OZnEt (complex I),,,AR,Zn M,-,_20260322_141449_nikitinskii_2004_synthesis_of_heterobimetallic_zin.json,,0,,0,,0,,,
2,NaOCH₂CH₂OZnEt,0.52 g,Ph₃SnCl,1.13 g in 15 mL THF,,,,,,,,,Ph₃SnOCH₂CH₂OZnEt (complex II),,,AR,Zn M,-,_20260322_141449_nikitinskii_2004_synthesis_of_heterobimetallic_zin.json,,0,,0,,0,,,
3,NaOCH₂CH₂OZnEt,0.38 g,Cp₂TiCl₂,0.25 g in 10 mL THF,,,,,,,,,Cp₂Ti(OCH₂CH₂OZnEt)₂ (complex III),,,AR,Zn M,-,_20260322_141449_nikitinskii_2004_synthesis_of_heterobimetallic_zin.json,,0,,0,,0,,,
4,NaOCH₂CH₂OZnEt,0.48 g in 10 mL THF,Cp₂LuCl(THF),not specified,,,,,,,,,Cp₂LuOCH₂CH₂OZnEt (complex IV),70.00,5.00,AR,Zn M,-,_20260322_141449_nikitinskii_2004_synthesis_of_heterobimetallic_zin.json,,0,,0,,0,,,
1,HAuCl₄,adjusted for ~5 wt% Au loading,K₂PdCl₄,adjusted for ~5 wt% Pd loading (or bimetallic Au:Pd = 1:2 molar ratio),tetraoctylammonium chloride,as phase transfer agent,deionized water,aqueous phase,dichloromethane,"organic phase, for extraction and mixing",,,separate dichloromethane solutions containing tetrachloroaurate [AuCl₄]⁻ and tetrachloropalladate [PdCl₄]²⁻ anions,,,AIR,,-,_20260322_141507_paunovic_2015_direct_synthesis_of_hydrogen_peroxid.json,,0,,0,,0,,,
2,mixed dichloromethane solutions of [AuCl₄]⁻ and [PdCl₄]²⁻,"stoichiometric ratio (e.g., Au:Pd = 1:2)",NaBH₄,"excess, for complete reduction",,,,,,,,,"colloidal Au-Pd bimetallic nanoparticles (e.g., Au₁Pd₂) stabilized in dichloromethane",,,AIR,,-,_20260322_141507_paunovic_2015_direct_synthesis_of_hydrogen_peroxid.json,,0,,0,,0,,,
1,"Ag precursor (e.g., AgNO₃)",not specified,"Pd precursor (e.g., PdCl₂ or Pd(NO₃)₂)",not specified,Al₂O₃ support,not specified,,,,,,,Ag-Pd/Al₂O₃ bimetallic catalyst,99.85,10.00,AIR,,-,_20260322_141656_rao_peela_2013_core_shell_nanocatalyst_design_by_c.json,,0,,0,,0,,,
1,[Pd₂Ru₂(CO)₆]²⁻,"anionic molecular precursor, isolated as its NEt₄⁺ salt",MCM-41,mesoporous silica support,,,,,,,,,encapsulated [Pd₂Ru₂(CO)₆]²⁻/MCM-41,,,AIR,Pd2Ru2,"2.73 Å (Pd–Ru distance from EXAFS), 3.9 Å (Pd–Pd/Ru–Ru distances implied from cluster geometry)",_20260322_141901_raja_1999_preparation_and_characterisation_of_a_hi.json,,0,,0,,0,,,
2,encapsulated [Pd₂Ru₂(CO)₆]²⁻/MCM-41,all,none (thermal treatment only),N/A,,,,,,,,,Pd₆Ru/MCM-41 bimetallic nanoparticle catalyst (≈17 Å diameter nanoparticles),180.00,1.00,,Pd2Ru2,"2.73 Å (Pd–Ru distance from EXAFS), 3.9 Å (Pd–Pd/Ru–Ru distances implied from cluster geometry)",_20260322_141901_raja_1999_preparation_and_characterisation_of_a_hi.json,,0,,0,,0,,,
1,AgNO3,0.081 mmol,SnCl4·5H2O,0.081 mmol,methanol,5 mL,polyvinylpyrrolidone (PVP),0.0056 mmol,NaBH4,0.81 mmol,,,AgSn bimetallic nanoparticles (colloidal dispersion),,,AIR,,-,_20260322_155700_rout_2015_supported_bimetallic_agsn_nanoparticle_a.json,,0,,0,,0,yes,,
2,AgSn bimetallic nanoparticles (colloidal dispersion),all,Ti(OiPr)4,not specified,PVP,used in sol-gel trapping (implied),Tris-HCl buffer,"not specified (inferred from analogous DAC syntheses, but not stated here)",,,,,AgSn/TiO2 photocatalyst,150.00,2.00,AIR,,-,_20260322_155700_rout_2015_supported_bimetallic_agsn_nanoparticle_a.json,,0,,0,,0,,,
1,NH₄VO₃,for 5 wt.% V loading,Zn(NO₃)₂·6H₂O,for 5 wt.% Zn loading,Cu(NO₃)₂·3H₂O,for 5 wt.% Cu loading,Ni(NO₃)₂·6H₂O,for 5 wt.% Ni loading,Co(NO₃)₂·6H₂O,for 5 wt.% Co loading,Cr(NO₃)₃·9H₂O,for 5 wt.% Cr loading,wet impregnated H-ZSM-5,,,AIR,Fe Cu,-,_20260322_155756_safa_2015_synthesis_of_novel_organosilicon_compoun.json,,0,,0,,0,yes,,45.00
2,wet impregnated H-ZSM-5,all from step 1,,,,,,,,,,,"M/ZSM-5 (monometallic) or M-Cu/ZSM-5 (bimetallic, e.g., Fe-Cu/ZSM-5)",100.00,4.00,AIR,Fe Cu,-,_20260322_155756_safa_2015_synthesis_of_novel_organosilicon_compoun.json,,0,,0,,0,,,
1,"2,7-di(2,6-diisopropylphenyl)imino-1,8-dihydroxynaphthalene",not reported,NaH,not reported,Ni(cod)₂,not reported,THF,not reported,,,,,FI-Ni₂-A or FI-Ni₂-B (binuclear Ni(II) complex),,,,Ni2O2N2,,_20260322_155944_rodriguez_2008_neutral_bimetallic_nickel_ii_phenox.json,O,2,N,2,,0,,,
1,Cu nanoparticles supported on nitrogen-doped carbon nanotubes (Cu/NCNTs),not specified,Pt(NO₃)₂ aqueous solution,"concentration controlled, not numerically specified",,,,,,,,,Pt-Cu/NCNTs bimetallic nanoparticles,,,AIR,,-,_20260322_160147_sun_2012_rapid_and_surfactant_free_synthesis_of_bi.json,,0,,0,,0,,,0.00
2,Pt-Cu/NCNTs,all from step 1,deaerated HClO₄ (0.1 M),not specified,,,,,,,,,electrochemically activated Pt-Cu/NCNT catalyst,,,,,-,_20260322_160147_sun_2012_rapid_and_surfactant_free_synthesis_of_bi.json,,0,,0,,0,,,
1,AgNO3,0.11 mmol (5 mL solution),CuSO4·5H2O,0.35 mmol (5 mL solution),NaBH4,4.6 mmol (10 mL solution),,,,,,,Ag-Cu bimetallic alloy nanoparticles,,0.17,N2,,-,_20260322_160314_rout_2016_bimetallic_ag_cu_alloy_nanoparticles_as_.json,,0,,0,,0,yes,0.17,
1,H₂PtCl₆,0.05 M aqueous solution,SnCl₂,0.05 M aqueous solution,ethylene glycol (EG),EG/water ratio = 20/1,NaOH,"NaOH/metal molar ratio = 8/1, pH > 12",,,,,colloidal PtSn nanoparticles,426.85,,AIR,,-,_20260322_160601_stevanovi_2012_microwave_assisted_polyol_synthesis.json,,0,,0,,0,,,
1,"2,4-bis(6-(1-aryliminoethyl)pyridin-2-yl)-3H-benzazepine (L^n)",not specified,"MCl₂ (M = Fe, Co)",controlled molar ratio for mono- vs. bimetallic formation,,,,,,,,,monometallic (M₁-L^n) and bimetallic (M₂-L^n) complexes,,,,Fe2 or Co2 centers coordinated by N donor ligandpyridyl benzazepine framework),-,_20260322_160614_sun_2013_probing_the_characteristics_of_mono_or_bi.json,N,1,,0,,0,,,
2,M₂-L^n (Fe₂ or Co₂ complex),2.0 mol of metal,toluene,30 mL (for dissolution),MAO or MMAO (cocatalyst),Al/M = 1500 (optimized ratio),,,,,,,active ethylene oligomerization/polymerization catalytic system,0.00,0.50,,Fe2 or Co2 centers coordinated by N donor ligandpyridyl benzazepine framework),-,_20260322_160614_sun_2013_probing_the_characteristics_of_mono_or_bi.json,N,1,,0,,0,,,
1,chloroplatinic acid,39.8% Pt,ruthenium chloride,39.0% Ru,formaldehyde,37–41%,"stainless steel 316 wire gauze (0.1 mm wire, 80 mesh, 12 cm × 16 cm)",support substrate,,,,,Pt-Ru bimetallic nanocatalyst on SS wire gauze,,,AIR,,-,_20260322_160801_sanap_2015_bimetallic_wiregauze_supported_pt_ru_na.json,,0,,0,,0,,,
1,iodobenzene,2.21 mmol,pyrazole,1.47 mmol,KOH,2.94 mmol (2 equiv),CuI,10 mol%,MnF₂,30 mol%,"trans-1,2-diaminocyclohexane",20 mol%,N-phenylpyrazole (3a),60.00,24.00,AIR,Mn Cu,-,_20260322_173005_teo_2011_a_manganesecopper_bimetallic_catalyst_for.json,,0,,0,,0,,,
1,(CF₃)H FI₂,excess,NaH,excess,,,,,,,,,disodium salt of (CF₃)H FI₂,,,,Ni2,5.8024(5) Å,_20260322_173125_weberski_2012_ligand_steric_and_fluoroalkyl_substi.json,,0,,0,,0,yes,0.03,
2,disodium salt of (CF₃)H FI₂,1 equiv,trans-NiClMe(PMe₃)₂,2 equiv,,,,,,,,,(CF₃)FI₂-Ni₂,,,N₂,Ni2,5.8024(5) Å,_20260322_173125_weberski_2012_ligand_steric_and_fluoroalkyl_substi.json,,0,,0,,0,yes,,
1,ZnO nanorod arrays (NRAs),substrate,,,,,,,,,,,ZnO NRAs,,,AIR,,-,_20260322_173155_wang_2013_design_of_pdpanipd_sandwich_structured_n.json,,0,,0,,0,,,
2,PdCl₂,0.002 M,sodium citrate,0.0025 M,,,,,,,,,Pd/ZnO NRAs,,,AIR,,-,_20260322_173155_wang_2013_design_of_pdpanipd_sandwich_structured_n.json,,0,,0,,0,,,25.00
3,aniline monomer,not specified,Pd/ZnO NRAs,substrate,"oxidant (e.g., ammonium persulfate or FeCl₃, implied by PANI polymerization)",not specified,,,,,,,Pd/PANI/Pd sandwich-structured nanotube arrays (SNTAs),,,HE,,-,_20260322_173155_wang_2013_design_of_pdpanipd_sandwich_structured_n.json,,0,,0,,0,,,
1,Co(acac)₂·2H₂O,0.586 g (2.0 × 10⁻³ mol),K₂PtCl₄,0.084 g (2.0 × 10⁻⁴ mol),PVP,2.2 g (2.0 × 10⁻² mol),deionized water,40 mL,,,,,10% Pt-Co bimetallic NPs,59.85,4.00,,,-,_20260322_173458_wang_2013_platinum_modulated_cobalt_nanocatalysts_.json,,0,,0,,0,,,
1,Merrifield resin,"5 g (7.91 mmol, 1.58 mmol Cl/g)",triethylamine,"11 mL (79.82 mmol, 10 equiv)",toluene/acetonitrile (1:1),50 mL,,,,,,,polyammonium chloride gel,,,AR,RhPdNₓ,,_20260322_173802_thiot_2007_a_one_pot_synthesis_of_e_disubstituted_.json,N,1,,0,,0,,,80.00
2,polyammonium chloride gel,"500 mg (0.681 mmol, 1.37 mmol N/g)",NaI,"397 mg (2.65 mmol, 3.9 equiv)",DMF/H₂O (1:1),15 mL in 3 portions,,,,,,,polyammonium iodide gel,,,AIR,RhPdNₓ,,_20260322_173802_thiot_2007_a_one_pot_synthesis_of_e_disubstituted_.json,N,1,,0,,0,,,
3,polyammonium iodide gel,"255 mg (0.313 mmol, 1.23 mmol N/g)",CH₂Cl₂,3 mL,[RhCl(PPh₃)₃],"28.7 mg (0.031 mmol, 0.1 equiv)",Pd(OAc)₂,"14.6 mg (0.031 mmol, 0.1 equiv)",CH₂Cl₂ (for dissolution),7 mL,,,bimetallic polyionic-gel [Rh-Pd] catalyst 1d,,,AR,RhPdNₓ,,_20260322_173802_thiot_2007_a_one_pot_synthesis_of_e_disubstituted_.json,N,1,,0,,0,yes,6.00,30.00
4,phenylacetylene (2a),0.25 mmol (2.2 equiv),diethoxymethylsilane,0.36 mmol (3.3 equiv),iodobenzene,0.11 mmol (1 equiv),catalyst 1d,62 mg (Rh/Pd = 3.3:9.0 mol%),dioxane,1.5 mL,TBAF (1.0 M in THF),0.25 mmol (2.3 equiv),(E)-1-diethoxymethylsilyl-2-phenylethylene (3a),60.00,2.00,AR,RhPdNₓ,,_20260322_173802_thiot_2007_a_one_pot_synthesis_of_e_disubstituted_.json,N,1,,0,,0,,,
1,graphite powder,natural graphite powder,KMnO4,not specified,NaNO3,not specified,H2SO4,not specified,,,,,graphene oxide (GO),,,AIR,,-,_20260322_173935_wang_2014_synthesis_and_electrocatalytic_alcohol_o.json,,0,,0,,0,,,
2,GO solution,50 mL,SnCl2·2H2O,7.5 g,HCl,10 mL,PdCl2,0.15 g,HCl,20 mL,,,Pd/RGO,,,AIR,,-,_20260322_173935_wang_2014_synthesis_and_electrocatalytic_alcohol_o.json,,0,,0,,0,,,60.00
3,Pd/RGO,0.1 g,CoSO4,0.01 M in 100 mL solution,sodium citrate,0.03 M in 100 mL solution,sodium hypophosphite,0.1 M in 100 mL solution,NaOH or NH3·H2O,to adjust pH to 9–10,,,Pd–Co/RGO hybrids,,,AIR,,-,_20260322_173935_wang_2014_synthesis_and_electrocatalytic_alcohol_o.json,,0,,0,,0,yes,,
1,HAuCl₄·xH₂O,"1 mM, 5 mL",AgNO₃,"10 mM, 100 μL",ascorbic acid (AA),"100 mM, 160 μL",DDAB,"10 mM, 5 mL",,,,,concave Au nanocuboids,,,AIR,,-,_20260322_174039_tan_2015_synthesis_of_au_pt_bimetallic_nanoparticl.json,,0,,0,,0,,,30.00
2,concave Au nanocuboids (seeds),all from step 1,H₂PtCl₆,"not explicitly quantified, but stated as 'a quarter of the amount of Au seeds'",CTAC or CTAB,used in seed synthesis and likely present in growth medium,,,,,,,Au@Pt bimetallic nanoparticles (BNPs),,,AIR,,-,_20260322_174039_tan_2015_synthesis_of_au_pt_bimetallic_nanoparticl.json,,0,,0,,0,,,
1,γ-Al₂O₃,"commercial, pellet size 6 mm",Ni(NO₃)₂·6H₂O,"aqueous solution, for 6 wt% Ni loading",Co(NO₃)₂·6H₂O,"aqueous solution, for 6 wt% Co loading",,,,,,,6(wt%)Ni-6(wt%)Co/γ-Al₂O₃ bimetallic catalyst,90.00,5.00,AIR,,-,_20260322_183400_zhang_2013_hydrogen_production_by_the_catalytic_re.json,,0,,0,,0,,,
1,HAuCl₄·4H₂O,0.25 mmol in 2.0 mL oleylamine + 2.0 mL hexane,Pd(acac)₂,0.25 mmol in 3 mL oleylamine,,,,,,,,,colloidal AuPd nanoparticles in oleylamine,,,N₂,,-,_20260322_183422_xiao_2015_synthesis_of_graphene_supported_monodisp.json,,0,,0,,0,yes,0.50,50.00
2,colloidal AuPd nanoparticles,all from step 1,ethanol,30 mL,,,,,,,,,purified AuPd nanoparticles,,0.05,AIR,,-,_20260322_183422_xiao_2015_synthesis_of_graphene_supported_monodisp.json,,0,,0,,0,,,
1,C12A7:e electride support,not specified,Ru carbonyl complex,not specified,Fe carbonyl complex,not specified,,,,,,,Ru-Fe/C12A7:e precursor,,,,RuFe alloy nanoparticles,-,_20260322_183729_ye_2016_electronic_interactions_between_a_stable_e.json,,0,,0,,0,,,
2,Ru-Fe/C12A7:e precursor,not specified,,,,,,,,,,,Ru-Fe/C12A7:e catalyst,,,,RuFe alloy nanoparticles,-,_20260322_183729_ye_2016_electronic_interactions_between_a_stable_e.json,,0,,0,,0,,,
1,K₂PtCl₄,0.015 mmol,Na₂PdCl₄,0.015 mmol,poly(vinylpyrrolidone) (PVP),33 mg,Na₂C₂O₄,2.3 mmol,HCHO (40 wt% aqueous solution),0.010 mL,HCl (1.0 M aqueous solution),0.24 mL,Pt-Pd nanoicosahedrons (NIs) with multiply twinned structure,180.00,,HE,,-,_20260322_184054_yin_2012_multiply_twinned_pt_pd_nanoicosahedrons_a.json,,0,,0,,0,,,
1,ligands L¹–L³,0.1 mmol,Al(Et)₃,0.2 mmol,iso-propanol,0.20 mmol in 2.0 mL toluene,toluene,"solvent, distilled from Na/benzophenone",,,,,bimetallic Schiff base aluminum complexes 1a–3a,90.00,14.00,,Al2,-,_20260322_184358_yang_2016_copolymer_of_lactide_and_caprolactone_ca.json,,0,,0,,0,yes,14.00,
1,Fe powder,prescribed amount,Co powder,prescribed amount,Al powder,prescribed amount,,,,,,,(Fe₁₋ₓCoₓ)₅₀Al₅₀ alloy (rapid quenched),,,,,-,_20260322_184414_zhai_2016_study_on_fe_co_alloy_role_over_raney_fe_.json,,0,,0,,0,,,1400.00
2,(Fe₁₋ₓCoₓ)₅₀Al₅₀ alloy,used as solid precursor,NaOH solution,6.0 mol/L,water,for washing,absolute ethanol,for washing,,,,,"Raney Fe₁₋ₓCoₓ catalyst (bimetallic, support-free, porous metal)",70.00,,AIR,,-,_20260322_184414_zhai_2016_study_on_fe_co_alloy_role_over_raney_fe_.json,,0,,0,,0,,,
1,HAuCl₄·4H₂O,"25 mL, 0.44 mmol L⁻¹",PVP,"50 mL, 44 mmol L⁻¹ (in monomer unit)",,,,,,,,,Au NP colloidal dispersion,,,AIR,AgAu,-,_20260322_184830_zhang_2014_preparation_of_agcoreaushell_bimetallic.json,,0,,0,,0,yes,0.50,0.00
2,AgClO₄,"25 mL, 0.44 mmol L⁻¹",Au NP colloidal dispersion,"25 mL, 0.44 mmol L⁻¹",,,,,,,,,"Ag-core/Au-shell bimetallic nanoparticles (Ag₁₀Au₉₀ BNPs, ~2 nm)",,2.00,N₂,AgAu,-,_20260322_184830_zhang_2014_preparation_of_agcoreaushell_bimetallic.json,,0,,0,,0,yes,2.00,
1,Zn(NO₃)₂·6H₂O,25.11 g,Cr(NO₃)₃·6H₂O,6.34 g,γ-Al₂O₃,12.0 g,water,5 g,,,,,Zn₃₀Cr₄.₅/γ-Al₂O₃ bimetallic catalyst,110.00,2.00,AIR,,-,_20260322_185007_zhang_2013_amination_of_allyl_alcohol_to_propionit.json,,0,,0,,0,,,
1,"SiO₂ (Davison, Grade 952)",calcined at 873 K before use,nickel(II) nitrate hexahydrate,"aqueous solution, for 2 wt% Ni loading",,,,,,,,,2 wt% Ni/SiO₂,,,AIR,isolated Ni atoms surrounded by Au atoms,-,_20260322_185041_yan_goodman_2012_silica_supported_au_ni_catalysts_.json,,0,,0,,0,,,79.85
2,2 wt% Ni/SiO₂,pre-calcined support,hydrogen tetrachloroaurate(III) trihydrate,"aqueous solution, for 0.2–4 wt% Au loading",,,,,,,,,Au-Ni/SiO₂ catalysts,,,AIR,isolated Ni atoms surrounded by Au atoms,-,_20260322_185041_yan_goodman_2012_silica_supported_au_ni_catalysts_.json,,0,,0,,0,,,79.85
3,Au-Ni/SiO₂ catalysts,as-prepared,H₂,50 mL min⁻¹ flow for activation,,,,,,,,,activated Au-Ni/SiO₂ catalyst,499.85,2.00,HE,isolated Ni atoms surrounded by Au atoms,-,_20260322_185041_yan_goodman_2012_silica_supported_au_ni_catalysts_.json,,0,,0,,0,,,
1,FeSO₄,2.0 g,NaBH₄,0.4 g in 10 mL H₂O,MeOH/H₂O,30 mL/70 mL,,,,,,,Fe MNPs,,,AIR,Fe Ag,-,_20260322_185051_xu_2015_iron_oxide_silver_magnetic_nanoparticles_a.json,,0,,0,,0,,,
2,Fe MNPs,obtained from step 1,AgNO₃,1.0 mL aqueous solution (concentration not specified),,,,,,,,,Fe₂O₃@Ag MNPs,60.00,2.00,AIR,Fe Ag,-,_20260322_185051_xu_2015_iron_oxide_silver_magnetic_nanoparticles_a.json,,0,,0,,0,,,
1,AgNO3,10 mmol,Cu(CH3COO)2,10 mmol,oleylamine (C18H37N),80 mL,,,,,,,CuAg bimetallic nanoparticles,180.00,8.00,HE,CuAg,-,_20260322_193010_zhang_2015_synergistic_effect_in_bimetallic_copper.json,,0,,0,,0,yes,8.00,
