Repository: LZRasdasdasd/get_data_Agent

# PDF Qdrant MVP

# 最小可执行版本 - PDF 数据存入与查询

这是一个基于 Qdrant 向量数据库的最小可执行方案，用于将 PDF 文件内容存入向量数据库并进行语义搜索。

## 功能特性

- **一个 PDF 对应一个集合（表）**: 每个 PDF 文件存入独立的 Qdrant 集合
- **表名即文件名**: 集合名称由 PDF 文件名自动生成
- **语义搜索**: 使用 OpenAI Embeddings 进行向量相似性搜索
- **结果可发现**: 可通过 Qdrant Dashboard 可视化查看数据

## 目录结构

```
pdf_qdrant_mvp/
├── README.md                  # 本文件
├── requirements.txt           # Python 依赖
├── .env.example               # 环境变量模板
├── docker-compose.yml         # Qdrant Docker 配置
├── MVP_PLAN.md               # 详细方案说明
├── src/
│   ├── config.py              # 配置管理
│   ├── pdf_tools.py           # PDF 处理工具
│   ├── vector_tools.py        # Qdrant 向量工具
│   ├── ingest_pdfs.py         # 存入数据脚本

File: deepagents_GDatas/libs/cli/deepagents_cli/pdf_qdrant_mvp/src/excel_datas/synthesis_data_updated.csv
step_i,ReactantA,amountA,ReactantB,amountB,ReactantC,amountC,ReactantD,amountD,ReactantE,amountE,ReactantF,amountF,Intermediate,temperature,time,atmosphere,active_site,metal_metal_distance,FileName,coordinationtypeA,numbersA,coordinationtypeB,numbersB,coordinationtypeC,numbersC,stir,stir_time,stir_temperature
1,CuCl2,0.1 g,ZnCl2,0.05 g,,,,,,,,,intermediateA,,,N2,CuZnN4O2,2.5,test_active_site.json,N,4,O,2,,0,,,24.85
2,LigandX,0.2 g,,,,,,,,,,,finalProduct,526.85,2.00,AR,CuZnN4O2,2.5,test_active_site.json,N,4,O,2,,0,,,
1,Zn(NO3)2·6H2O,1186 mg,cetyltrimethylammonium bromide,30 mg,deionized water,40 mL,,,,,,,solution A,,,AIR,Fe2N6,2.41 Å,_20260316_210432_nl4c00576_si_002.json,N,6,,0,,0,,,
2,2-methylimidazole,18.16 g,deionized water,280 mL,,,,,,,,,solution B,,,AIR,Fe2N6,2.41 Å,_20260316_210432_nl4c00576_si_002.json,N,6,,0,,0,,,
3,solution A,all,solution B,all,,,,,,,,,white powder (ZIF-8),,,AIR,Fe2N6,2.41 Å,_20260316_210432_nl4c00576_si_002.json,N,6,,0,,0,yes,0.33,
4,cyclopentadienyliron dicarbonyl dimer (Fe dimer),2.1 mg,dimethyl formamide,150 mL,white powder (ZIF-8),150 mg,Tris-HCl buffer (0.05:0.015 M),300 mL,dopamine hydrochloride,45 mg,,,dopamine-coated black powder (precursor),,,AIR,Fe2N6,2.41 Å,_20260316_210432_nl4c00576_si_002.json,N,6,,0,,0,yes,12.00,
5,dopamine-coated black powder (precursor),120 mg,,,,,,,,,,,Fe2@NG DAC,900.00,1.00,AR,Fe2N6,2.41 Å,_20260316_210432_nl4c00576_si_002.json,N,6,,0,,0,,,
1,Zn(NO3)2·6H2O,not specified,2-methylimidazole,not specified,,,,,,,,,ZIF-8,,,AIR,Fe2N6,2.88 Å,_20260316_210728_direct_eight_electron_n2o_electroreduction_to_nh3_.json,N,6,,0,,0,yes,,
2,cyclopentadienyliron dicarbonyl dimer (Fe dimer),not specified,ZIF-8,not specified,,,,,,,,,Fe-dimer@ZIF-8,,,AIR,Fe2N6,2.88 Å,_20260316_210728_direct_eight_electron_n2o_electroreduction_to_nh3_.json,N,6,,0,,0,,,
3,Fe-dimer@ZIF-8,all,,,,,,,,,,,Fe2@NG DAC,900.00,1.00,AR,Fe2N6,2.88 Å,_20260316_210728_direct_eight_electron_n2o_electroreduction_to_nh3_.json,N,6,,0,,0,,,
1,Zn(NO3)2·6H2O,8000 mg,cetyltrimethylammonium bromide,8000 mg,deionized water,8000 mL,,,,,,,solution A,,,AIR,Fe2N6,2.41 Å,_20260317_131220_direct_eight_electron_n2o_electroreduction_to_nh3_.json,N,6,,0,,0,,,
2,2-methylimidazole,18.16 g,deionized water,280 mL,,,,,,,,,solution B,,,AIR,Fe2N6,2.41 Å,_20260317_131220_direct_eight_electron_n2o_electroreduction_to_nh3_.json,N,6,,0,,0,,,
3,solution A,all,solution B,all,,,,,,,,,white powder (ZIF-8),,,AIR,Fe2N6,2.41 Å,_20260317_131220_direct_eight_electron_n2o_electroreduction_to_nh3_.json,N,6,,0,,0,yes,0.33,
4,cyclopentadienyliron dicarbonyl dimer (Fe dimer),2.1 mg,dimethyl formamide,150 mL,white powder (ZIF-8),150 mg,dopamine hydrochloride,45 mg,,,,,Fe2@NG DAC,900.00,12.00,AR,Fe2N6,2.41 Å,_20260317_131220_direct_eight_electron_n2o_electroreduction_to_nh3_.json,N,6,,0,,0,yes,12.00,
1,PcCu,not specified,Zn(NO3)2,not specified,Fe(NO3)3,not specified,2-methylimidazole,not specified,,,,,blue precipitate (PcCu-Fe-ZIF-8),,,,CuFeN6,,_20260317_131640_zafar_2025_advances_in_the_synthesis_of_fe_based_b.json,N,6,,0,,0,,,150.00
2,blue precipitate (PcCu-Fe-ZIF-8),all,,,,,,,,,,,CuFeN6,800.00,,N2,CuFeN6,,_20260317_131640_zafar_2025_advances_in_the_synthesis_of_fe_based_b.json,N,6,,0,,0,,,
1,FeCl₃,75 mM (in slurry),Co(NO₃)₂,optimized concentration (not specified),urea,nitrogen source (not quantified),poly(vinyl alcohol) (PVA),thickening agent (not quantified),polyimide (PI) substrate,support (not quantified),,,FeCoSAN (Fe-Co dual-atom catalyst on laser-scribed graphene),2500.00,,AIR,FeCoN6,-,_20260317_131750_tostado_blazquez_2025_synthesis_of_bimetallic_iron.json,N,6,,0,,0,,,
1,HZ5 zeolite,not reported,"Fe precursor (e.g., Fe(NO3)3)",not reported,,,,,,,,,Fe-HZ5-TF (mononuclear Fe),,,,FeCu,not reported,_20260317_132226_cheng_2024_atomically_dispersed_iron_copper_dual_m.json,,0,,0,,0,,,
2,Fe-HZ5-TF,not reported,"Cu precursor (e.g., Cu(NO3)2)",not reported,,,,,,,,,0.1Cu/Fe-HZ5-TF,,,,FeCu,not reported,_20260317_132226_cheng_2024_atomically_dispersed_iron_copper_dual_m.json,,0,,0,,0,,,
1,CO₂,flowing gas or dissolved in aqueous solution,CuZn-E-d-MOF,catalyst loading not specified (used as photocatalyst),,,,,,,,,"C₂H₄ (ethylene), with minor CO",,0.13,CO,CuZnN4O2,not explicitly reported (HAADF shows dual-atom spacing but no numerical value given),_20260317_135355_ma_2026_photocatalytic_asymmetric_c_c_coupling_for.json,N,4,O,2,,0,,,
1,Co(CH3COO)2·4H2O,0.1245 g,H2dobdc,0.099 g,deionized water,80 μL,,,,,,,Co-MOF-1D (pink solid),,,AIR,CoFeO6,,_20260317_135843_wu_2024_assembly_and_valence_modulation_of_ordered.json,O,6,,0,,0,,,
2,Co-MOF-1D,200 mg,Fe(CH3COO)2,96 mg,DMF:EtOH:H2O,14 mL (12:1:1 v/v/v),,,,,,,Co1Fe(II)-MOF-74@2,120.00,5.00,N2,CoFeO6,,_20260317_135843_wu_2024_assembly_and_valence_modulation_of_ordered.json,O,6,,0,,0,yes,5.00,
1,Ni(NO₃)₂·6H₂O,not specified,Fe(NO₃)₃·9H₂O,not specified,γ-Al₂O₃,"commercial support, not quantified",,,,,,,impregnated precursor on γ-Al₂O₃,,,AIR,,-,_20260317_135852_he_2024_synergistic_effects_of_the_bimetallic_ni_f.json,,0,,0,,0,,,110.00
2,impregnated precursor on γ-Al₂O₃,all,,,,,,,,,,,"xNi-yFe/Al₂O₃ bimetallic catalyst (e.g., 15Ni-7.5Fe/Al₂O₃)",500.00,3.00,AIR,,-,_20260317_135852_he_2024_synergistic_effects_of_the_bimetallic_ni_f.json,,0,,0,,0,,,
1,natural zeolite (clinoptilolite-rich),"sieved to 40–90 μm, washed with distilled water, boiled in final wash",ammonium chloride,0.5 M solution,,,,,,,,,acid-form NZ (H⁺-exchanged zeolite),,,AIR,Fe Cu,-,_20260317_135907_prieto_laria_2025_from_the_lab_to_the_river_bimeta.json,,0,,0,,0,,,450.00
2,FeSO₄·7H₂O,0.5 M solution,NZ,fresh suspension,,,,,,,,,NZ-Fe,,,AIR,Fe Cu,-,_20260317_135907_prieto_laria_2025_from_the_lab_to_the_river_bimeta.json,,0,,0,,0,,,80.00
3,Cu(NO₃)₂·3H₂O,0.5 M solution,NZ-Fe,fresh suspension,,,,,,,,,NZ-Fe-Cu bimetallic zeolitic catalyst,80.00,4.00,AIR,Fe Cu,-,_20260317_135907_prieto_laria_2025_from_the_lab_to_the_river_bimeta.json,,0,,0,,0,,,
1,Aloe vera gel,40 mL,RuCl₃·3H₂O,40 mL of 0.5 mM aqueous solution,,,,,,,,,Ru NPs (intermediate),,,AIR,,-,_20260317_140100_begum_2026_phytogenic_synthesis_of_gold_ruthenium_.json,,0,,0,,0,yes,,
2,Ru NPs (intermediate),all,HAuCl₄·3H₂O,10 mL of 5 mM aqueous solution,,,,,,,,,Au–Ru bimetallic nanoparticles (Au–Ru NPs),,,AIR,,-,_20260317_140100_begum_2026_phytogenic_synthesis_of_gold_ruthenium_.json,,0,,0,,0,yes,,
1,Zn(NO3)2·6H2O,1186 mg,cetyltrimethylammonium bromide,30 mg,deionized water,40 mL,,,,,,,solution A,,,AIR,Fe2N6,2.22 Å,_20260317_140351_nl4c00576_si_002.json,N,6,,0,,0,,,
2,2-methylimidazole,18.16 g,deionized water,280 mL,,,,,,,,,solution B,,,AIR,Fe2N6,2.22 Å,_20260317_140351_nl4c00576_si_002.json,N,6,,0,,0,,,
3,solution A,all,solution B,all,,,,,,,,,white powder (ZIF-8 analog),,,AIR,Fe2N6,2.22 Å,_20260317_140351_nl4c00576_si_002.json,N,6,,0,,0,yes,0.33,
4,cyclopentadienyliron dicarbonyl dimer (Fe dimer),2.1 mg,dimethyl formamide,150 mL,white powder (ZIF-8 analog),150 mg,dopamine hydrochloride,45 mg,Tris-HCl buffer (0.05:0.015 M),300 mL,,,"black powder (Fe-doped, dopamine-coated precursor)",,,AIR,Fe2N6,2.22 Å,_20260317_140351_nl4c00576_si_002.json,N,6,,0,,0,yes,12.00,
5,"black powder (Fe-doped, dopamine-coated precursor)",120 mg,,,,,,,,,,,Fe2@NG DAC,900.00,1.00,AR,Fe2N6,2.22 Å,_20260317_140351_nl4c00576_si_002.json,N,6,,0,,0,,,
1,Zn(NO3)2·6H2O,standard,2-methylimidazole,standard,methanol,standard,,,,,,,ZIF-8,,,AIR,Fe2N6,2.41 Å,_20260317_140712_direct_eight_electron_n2o_electroreduction_to_nh3_.json,N,6,,0,,0,,,
2,cyclopentadienyliron dicarbonyl dimer (Fe dimer),standard loading,,,,,,,,,,,Fe-dimer@ZIF-8,,,AIR,Fe2N6,2.41 Å,_20260317_140712_direct_eight_electron_n2o_electroreduction_to_nh3_.json,N,6,,0,,0,,,
3,dopamine hydrochloride,standard coating amount,,,,,,,,,,,polydopamine-coated Fe-dimer@ZIF-8,,,AIR,Fe2N6,2.41 Å,_20260317_140712_direct_eight_electron_n2o_electroreduction_to_nh3_.json,N,6,,0,,0,,,
4,polydopamine-coated Fe-dimer@ZIF-8,all,,,,,,,,,,,Fe2@NG DAC,900.00,1.00,AR,Fe2N6,2.41 Å,_20260317_140712_direct_eight_electron_n2o_electroreduction_to_nh3_.json,N,6,,0,,0,,,
1,Palladium(II) acetylacetonate (Pd(acac)₂),not specified (used as precursor),Zn pieces (>99.8%),not specified (used as precursor),,,,,,,,,PdZn-ZnO nanopowder,,,,PdZn,-,_20260317_140747_2024_single_step_in_situ_synthesis_of_bimetallic_c.json,,0,,0,,0,,,
1,Fe-HZ5-TF,20 mg,CH₄,20 bar,CO,10 bar,H₂O,20 mL of 0.5 mol/L aqueous solution,,,,,acetic acid (CH₃COOH),50.00,0.50,CO,FeCu,-,_20260317_140756_cheng_2024_atomically_dispersed_iron_copper_dual_m.json,,0,,0,,0,,,
1,H₂PdCl₄,"5 mL, 10 mM, pH = 0.9",deionized water,100 mL,ascorbic acid solution,"0.5 mL, 0.1 M",H₂PtCl₆,"25–1000 μL, 10 mM, pH = 0.9",,,,,"Pd/Pt truncated nanocubes (denoted Pd/Ptₓ, x = Pt/Pd molar ratio)",94.85,2.00,N₂,,-,_20260317_140808_bai_2024_synthesis_of_bimetallic_pdpt_truncated_na.json,,0,,0,,0,,,
1,(NH4)6Mo7O24·4H2O,target loading 0.33 wt% Mo,"SiO2 (Aerosil, 200 m²/g)",2 g,,,,,,,,,MoO3/SiO2,,,AIR,IrMo alloy,-,_20260317_140954_ehinger_2025_deoxygenation_of_ketones_and_ketoeste.json,,0,,0,,0,,,500.00
2,Ir(COD)(DIA),0.50 mmol,MoO3/SiO2,2 g,benzene,20 mL,,,,,,,Ir(COD)(DIA)-grafted MoO3/SiO2 (yellow solid),,,AR,IrMo alloy,-,_20260317_140954_ehinger_2025_deoxygenation_of_ketones_and_ketoeste.json,,0,,0,,0,,,
3,Ir(COD)(DIA)-grafted MoO3/SiO2,as prepared,,,,,,,,,,,"Ir-Mo/SiO2 (black powder, alloyed nanoparticles, 2.0 nm)",500.00,8.00,,IrMo alloy,-,_20260317_140954_ehinger_2025_deoxygenation_of_ketones_and_ketoeste.json,,0,,0,,0,,,
1,PcCu,not specified,Zn(NO3)2,not specified,Fe(NO3)3,not specified,2-methylimidazole,not specified,NaOH,"5 mol·L⁻¹, to pH 11",H2O,"deionized water, volume not specified",PcCu-Fe-ZIF-8,,,,CuFeN6,,_20260317_141154_zafar_2025_advances_in_the_synthesis_of_fe_based_b.json,N,6,,0,,0,,,150.00
2,PcCu-Fe-ZIF-8,all,,,,,,,,,,,CuFeN6C,1000.00,1.00,N2,CuFeN6,,_20260317_141154_zafar_2025_advances_in_the_synthesis_of_fe_based_b.json,N,6,,0,,0,,,
1,RuCl₃·xH₂O,5 wt.% relative to TiO₂,Ni(NO₃)₂·6H₂O,1–5 wt.% relative to TiO₂ (Ni:Ru = 0.2–1 wt.% ratio),TiO₂ P25,"support, anatase-rutile mixed phase",methanolic aqueous suspension,solvent medium,,,,,Ru-Ni/TiO₂ catalyst,,2.50,AIR,Ru Ni,,_20260317_141339_ruppert_2024_titania_supported_sub_nanometer_sized.json,,0,,0,,0,yes,2.50,
1,NiCl₂·6H₂O,2.37 mg,FeCl₃·6H₂O,2.70 mg,NCB,20 mg,deionized water,10 mL,,,,,wet mixture,,,AIR,FeNi N C,,_20260317_141621_yang_2024_cohesive_energy_discrepancy_drives_the_f.json,N,1,C,1,,0,yes,24.00,
2,wet mixture,all,,,,,,,,,,,FeNi@NCB,500.00,1.00,AR,FeNi N C,,_20260317_141621_yang_2024_cohesive_energy_discrepancy_drives_the_f.json,N,1,C,1,,0,,,
1,Cu(NO3)2·3H2O,nominal 20% wt. loading (CuO + NiO),Ni(NO3)2·6H2O,nominal 20% wt. loading (CuO + NiO),activated carbon (AC),"support, particle size < 100 μm",,,,,,,Cu-Ni/AC bimetallic catalyst,-210.15,24.00,N2,,-,_20260317_141655_arbel_ez_perez_2024_observed_kinetics_for_the_prod.json,,0,,0,,0,,,
1,carbon black,not specified,trimethyl phosphate,not specified,,,,,,,,,P-modified carbon black,,,,P Pt W O,2.6 ± 0.2 Å,_20260317_141735_guan_2025_atomic_phosphorus_sites_for_anchoring_pl.json,P,1,O,1,,0,,,
2,W precursor,not specified,P-modified carbon black,not specified,,,,,,,,,W₁–P/C,,,,P Pt W O,2.6 ± 0.2 Å,_20260317_141735_guan_2025_atomic_phosphorus_sites_for_anchoring_pl.json,P,1,O,1,,0,,,
3,Pt precursor,not specified,W₁–P/C,not specified,,,,,,,,,Pt₁W₁–P/C,,,,P Pt W O,2.6 ± 0.2 Å,_20260317_141735_guan_2025_atomic_phosphorus_sites_for_anchoring_pl.json,P,1,O,1,,0,,,
1,"N,N-dimethyl-p-phenylenediamine",136.2 mg,cesium carbonate,1304 mg,palladium chloride,9 mg,1-methyl-2-chlorbenzimidazole,333.2 mg,,,,,ligand L,,,AR,CoCuN6,not specified,_20260317_142111_zhang_2025_cu_n_c_support_confinement_stabilizes_a.json,N,6,,0,,0,,,
2,ligand L,79.3 mg,CuBr₂,44.67 mg,,,,,,,,,CuL complex,,,AIR,CoCuN6,not specified,_20260317_142111_zhang_2025_cu_n_c_support_confinement_stabilizes_a.json,N,6,,0,,0,,,80.00
3,zinc nitrate hexahydrate,594 mg,cobalt nitrate hexahydrate,30 mg,2-methylimidazole,1320 mg,,,,,,,ZnCo-ZIF,,,AIR,CoCuN6,not specified,_20260317_142111_zhang_2025_cu_n_c_support_confinement_stabilizes_a.json,N,6,,0,,0,yes,24.00,
4,CuL complex,15 mg,ZnCo-ZIF,200 mg,anhydrous DMF,not specified,,,,,,,Co/Cu-N-C,900.00,2.00,AR,CoCuN6,not specified,_20260317_142111_zhang_2025_cu_n_c_support_confinement_stabilizes_a.json,N,6,,0,,0,,,
1,indium(III) trifluoromethanesulfonate,10 mg,copper acetylacetonate,not specified,4-(pyridin-4-yl) benzoic acid,not specified,,,,,,,InCu-MOF (orange crystalline solid),85.00,,AIR,InCu,,_20260317_142329_yao_2025_dual_metal_sites_in_mof_synergistic_boost.json,,0,,0,,0,,,

File: deepagents_GDatas/libs/cli/deepagents_cli/pdf_qdrant_mvp/src/excel_datas/data4.csv (part 2 of 2)
step_i,ReactantA,amountA,ReactantB,amountB,ReactantC,amountC,ReactantD,amountD,ReactantE,amountE,ReactantF,amountF,Intermediate,temperature,time,atmosphere,active_site,metal_metal_distance,FileName,coordinationtypeA,numbersA,coordinationtypeB,numbersB,coordinationtypeC,numbersC,stir,stir_time,stir_temperature
1,H₂PdCl₄,2 mL of 10 mM aqueous solution,H₂PtCl₆·6H₂O,1 mL of 10 mM aqueous solution,cetylpyridinium chloride (CPC),10 mL of 20 mM aqueous solution,NaCl,"1 mL of 40–160 mM aqueous solution (e.g., 80 mM for standard synthesis)",,,,,dendritic core-shell PdPt bimetallic nanoparticles,90.00,6.00,AIR,,-,_20260322_193040_zhang_2016_pdpt_bimetallic_nanoparticles_enabled_b.json,,0,,0,,0,yes,6.00,
1,"1,2,5,6-tetraketopyracene (C₂)","0.31 g, 1.31 mmol",acetonitrile,35 mL,acetic acid,8 mL,"2,6-dimethylaniline","0.66 mL, 5.24 mmol",,,,,L₁ (α-diimine ligand),,,,Ni Pd,-,_20260322_193140_zhu_2014_synthesis_and_application_of_binuclear_di.json,,0,,0,,0,,,90.00
2,L₁ or L₂,not specified,"[Pd(COD)Cl₂] (COD = 1,5-cyclooctadiene)",not specified,(DME)NiBr₂,not specified,CH₂Cl₂,not specified,,,,,binuclear Ni/Pd complexes C₃–C₇,,,AIR,Ni Pd,-,_20260322_193140_zhu_2014_synthesis_and_application_of_binuclear_di.json,,0,,0,,0,,,
3,binuclear Ni complex (C₆ or C₇),5 μmol,modified methylaluminoxane (MMAO),1.74 M in heptane,ethylene,1 atm,toluene,50 mL,,,,,polyethylene (PE),,0.50,HE,Ni Pd,-,_20260322_193140_zhu_2014_synthesis_and_application_of_binuclear_di.json,,0,,0,,0,,,
1,K₂PdCl₄,"5 mL, 2.96 mM total metal salt concentration (1:1 molar ratio with Na₂PtCl₆·6H₂O)",Na₂PtCl₆·6H₂O,"5 mL, 2.96 mM total metal salt concentration (1:1 molar ratio with K₂PdCl₄)",1-decyl-3-methylimidazolium chloride (DMIMCl),200 mM,NaBH₄,"200 mM solution, added with shaking",,,,,PtPd bimetallic particles (3D nanostructures composed of ~3.1 nm subunits),,2.00,AIR,,-,_20260322_193247_zhang_2015_ionic_liquid_mediated_synthesis_of_uniq.json,,0,,0,,0,,,
1,SBA-15,3.0 g,3-aminopropyltrimethoxysilane (APTES),5.0 g,ethanol,100 mL,,,,,,,NH₂-SBA-15,,,AIR,,-,_20260322_193419_zheng_2013_efficient_low_temperature_selective_hyd.json,,0,,0,,0,,,89.85
2,HAuCl₄ solution,"0.0025 mol/L, volume not specified (but used with 1.0 g NH₂-SBA-15)",deionized water,50 mL,NH₂-SBA-15,1.0 g,NaBH₄ solution,"0.066 mol/L, 20 mL",,,,,Au/NH₂-SBA-15,,,AIR,,-,_20260322_193419_zheng_2013_efficient_low_temperature_selective_hyd.json,,0,,0,,0,yes,0.25,
3,AgNO₃ solution,"0.0012 mol/L, volume not specified (added to Au/NH₂-SBA-15)",Au/NH₂-SBA-15,as obtained from step 2,NaBH₄ solution,"0.066 mol/L, 20 mL",,,,,,,Au-Ag/SBA-15,,6.00,AIR,,-,_20260322_193419_zheng_2013_efficient_low_temperature_selective_hyd.json,,0,,0,,0,yes,6.00,
1,K₂PdCl₄,not specified,HAuCl₄·3H₂O,not specified,Eucalyptus leaf extract,"used as bioreductant and stabilizer, quantity not specified",carbon fiber paper (CFP),"substrate, N0S1005, ~180 μm thick",,,,,Pd–Au alloy nanoparticles on carbon fiber paper (Pd–Au/CFP),,,AIR,,-,_20260322_193429_zhuang_2015_biosynthesis_of_pd_au_alloys_on_carbon.json,,0,,0,,0,,,
1,c-MWNTs,20 mg,K₂PtCl₄(aq),400 μL of 0.1 M solution,RuCl₃(aq),400 μL of 0.1 M solution,,,,,,,PtRu/c-MWNTs catalyst,,,AIR,PtRu,-,_20260322_193440_zhou_2015_ultrasonic_assisted_synthesis_of_carbon_.json,,0,,0,,0,,,
1,Cu(NO₃)₂·3H₂O,7.5 mmol (1.812 g),H₂BDC,7.5 mmol (1.245 g),DMF,150 mL,,,,,,,Cu(BDC)∙nDMF,,,AIR,,-,_20260322_220453_alamgholiloo_2019_synthesis_of_bimetallic_4_pysi_p.json,,0,,0,,0,,,
2,4-aminopyridine,1 mmol,salicylaldehyde,1 mmol,,,,,,,,,4-pyridylsalicylimine (4-PySI),,,,,-,_20260322_220453_alamgholiloo_2019_synthesis_of_bimetallic_4_pysi_p.json,,0,,0,,0,,,90.00
3,OMS-Cu(BDC),not specified,4-PySI,not specified,dry toluene,15 mL,,,,,,,4-PySI@Cu(BDC),,,,,-,_20260322_220453_alamgholiloo_2019_synthesis_of_bimetallic_4_pysi_p.json,,0,,0,,0,,,90.00
4,PdCl₂,41 mg (0.23 mmol),4-PySI@Cu(BDC),400 mg,dry toluene,2.5 mL,dry DMF,2.5 mL,DMF,20 mL,,,4-PySI-Pd@Cu(BDC),60.00,2.00,CO,,-,_20260322_220453_alamgholiloo_2019_synthesis_of_bimetallic_4_pysi_p.json,,0,,0,,0,yes,2.00,
1,Fe(NO₃)₃·9H₂O,3.62 g,Co(NO₃)₂·6H₂O,2.47 g,CaCO₃,10 g,,,,,,,Fe-Co/CaCO₃ bimetallic catalyst,120.00,12.00,AIR,,-,_20260322_220731_bankole_2018_optimization_of_supported_bimetallic_.json,,0,,0,,0,yes,12.00,
1,Palladium(II) nitrate dihydrate,not specified,Silver nitrate,not specified,Carboxyl-group functionalized short multi-wall carbon nanotubes (CNT),not specified,Sodium borohydride,not specified,Sodium citrate dihydrate,not specified,,,"Pd/CNT, Ag/CNT, PdAg/CNT, PdAg₃/CNT nanoparticles (20 wt% metal loading on CNT)",,,AIR,,-,_20260322_220807_benipal_2017_carbon_nanotube_supported_pdag_nanopa.json,,0,,0,,0,,,
1,melamine,not specified,AuCl₃,not specified,Cu(NO₃)₂,not specified,NaBH₄,1 g,deionized water,not specified,,,Cu-Au@g-C₃N₄,60.00,4.00,AIR,Cu Au NPs on g C3N4 support,-,_20260322_220821_bhuyan_2018_design_of_a_photoactive_bimetallic_cu_.json,N,1,C,3,N,4,yes,4.00,
1,bis(benzonitrile)palladium(II) dichloride,not specified,alumina support,not specified,supercritical CO₂,"flow rate 1–5 mL/min, V = 5 mL/min",,,,,,,Pd/Al₂O₃ or Pd-Ag/Al₂O₃ bimetallic catalyst,49.85,0.33,CO,,-,_20260322_221021_bilalov_2018_synthesis_of_a_bimetallic_catalyst_in.json,,0,,0,,0,,,
1,Au vapor,not specified,Pd vapor,not specified,acetone vapor,not specified,,,,,,,"Au-Pd/acetone solvated metal atoms (SMA), subsequently supported on carbon to give Au-Pd/C",,,HE,,-,_20260322_221403_bellini_2019_a_gold_palladium_nanoparticle_alloy_c.json,,0,,0,,0,,,
1,H₂PtCl₆·6H₂O,1 g,Co(NO₃)₂·6H₂O,187.3 mg,NaCl,11.87 g,deionized water,50 mL,,,,,homogeneous mixed solution (salt precursor),,,AIR,,-,_20260322_232052_cheng_2018_in_situ_synthesis_of_chemically_ordered.json,,0,,0,,0,,,
2,homogeneous mixed solution (salt precursor),all,,,,,,,,,,,molecular-level mixed salt precursor on quartz plate,,,AIR,,-,_20260322_232052_cheng_2018_in_situ_synthesis_of_chemically_ordered.json,,0,,0,,0,,,270.00
3,molecular-level mixed salt precursor,all,,,,,,,,,,,chemically ordered primitive cubic L₁₂-Pt₃Co nanoparticles,500.00,2.00,AR,,-,_20260322_232052_cheng_2018_in_situ_synthesis_of_chemically_ordered.json,,0,,0,,0,,,
1,TiO₂,support (unspecified mass),CoCl₂,for 5 wt.% Co loading,NH₄ReO₄,for 1–5 wt.% Re loading (varies by sample),,,,,,,"impregnated TiO₂ precursor (e.g., SI-4Co-YRe/TiO₂ or CI-4Co-1Re/TiO₂)",,,AIR,CoRe,-,_20260322_232229_di_2019_supported_co_re_bimetallic_catalysts_with_.json,,0,,0,,0,,,90.00
2,impregnated precursor,all,H₂,flowing gas,,,,,,,,,"reduced bimetallic Co-Re/TiO₂ catalyst (e.g., SI-4Co-1Re/TiO₂, CI-4Co-1Re/TiO₂, or SR-5Co-YRe/TiO₂)",500.00,2.00,,CoRe,-,_20260322_232229_di_2019_supported_co_re_bimetallic_catalysts_with_.json,,0,,0,,0,,,
1,PVP-modified Pt NPs,solution with Pt concentration of 5 mg/mL,ZIF-8,not specified (used as host matrix),methanol solution,15 mL (for Pt@ZIF-71 synthesis); solvent for Pt NPs dispersion,,,,,,,"Pt@ZIF-8-X% or Pt@ZIF-71-X% (X% = 1%, 3%, 5%, 10%)",,,AIR,,-,_20260322_232308_chen_2017_selective_catalytic_performances_of_nobl.json,,0,,0,,0,yes,,
1,Rh(NO₃)₃·xH₂O,stoichiometric for 1–7 wt.% Rh loading,nFe₂O₃,iron(III) oxide nanopowder (support),,,,,,,,,"Rh/nFe₂O₃ catalyst (as-prepared, oxidized precursor)",120.00,4.00,AIR,FeRh,-,_20260322_232347_carrillo_2018_in_situ_formation_of_ferh_nanoalloys.json,,0,,0,,0,,,
1,"4,4,4-trifluoro-1-(4-(pyridin-4-yl)phenyl)butane-1,3-dione (L)",not specified,Mn(OAc)₂,not specified,,,,,,,,,Mn(II)-MOF 1,,,AIR,Pd Au alloy nanoparticles,-,_20260322_232456_chen_2017_dual_heterogeneous_catalyst_pd_au_mn_ii_.json,,0,,0,,0,,,
2,Mn(II)-MOF 1,not specified,"Pd-Au bimetallic alloy precursor (e.g., Pd and Au salts or complexes)","not specified, but final loading: 10.6 wt% Pd, 14.8 wt% Au",solvent (likely DMF or similar),not specified,,,,,,,Pd–Au@Mn(II)-MOF (2),,,N₂,Pd Au alloy nanoparticles,-,_20260322_232456_chen_2017_dual_heterogeneous_catalyst_pd_au_mn_ii_.json,,0,,0,,0,,,
1,HAuCl₄·3H₂O,0.05 mmol (19.7 mg),tetradecylamine,10 mmol (2.15 g),octadecylamine,10 mmol (2.67 g),,,,,,,spherical Au seeds,,,AIR,,,_20260322_232557_chen_2017_au_cu_ag_nanorods_synthesized_by_seed_me.json,,,,,,,,,50.00
2,copper acetylacetonate,0.2 mmol (53.2 mg),oleylamine,1.0 mL (70%),,,,,,,,,Au-Cu rods,,,,,,_20260322_232557_chen_2017_au_cu_ag_nanorods_synthesized_by_seed_me.json,,,,,,,,,140.00
3,silver nitrate,7.0 mg,oleylamine,1.0 mL (70%),,,,,,,,,Au-Cu-Ag nanorods,60.00,,,,,_20260322_232557_chen_2017_au_cu_ag_nanorods_synthesized_by_seed_me.json,,,,,,,,,
1,Ce(NO3)3·6H2O,5.9 g,Al(NO3)3·6H2O,5.1 g,citric acid,7 g,deionized water,not specified,,,,,homogeneous aqueous solution,,,AIR,,-,_20260322_232715_chen_pradhan_2016_low_temperature_synthesis_of_met.json,,0,,0,,0,yes,2.00,60.00
2,homogeneous aqueous solution,all,,,,,,,,,,,spongy precursor material,,,AIR,,-,_20260322_232715_chen_pradhan_2016_low_temperature_synthesis_of_met.json,,0,,0,,0,,,80.00
3,spongy precursor material,all,,,,,,,,,,,decomposed precursor,,,AIR,,-,_20260322_232715_chen_pradhan_2016_low_temperature_synthesis_of_met.json,,0,,0,,0,,,200.00
4,decomposed precursor,all,H2,30 mL/min (or 4 mL/min in Result 10),,,,,,,,,CeAlO3 perovskite (or Ce1.0Al0.975Rh0.02Pt0.005O3 for doped variant),500.00,3.00,AIR,,-,_20260322_232715_chen_pradhan_2016_low_temperature_synthesis_of_met.json,,0,,0,,0,,,
1,Cu(NO₃)₂·2.5H₂O,195 mg,ZrCl₄,196 mg,ethanol,1 mL,,,,,,,metal precursor solution,,,AIR,,-,_20260322_232800_dean_2018_design_of_copper_based_bimetallic_nanopa.json,,0,,0,,0,yes,,
2,SiC powder,300 mg,,,,,,,,,,,dried CuZr/SiC precursor,,,,,-,_20260322_232800_dean_2018_design_of_copper_based_bimetallic_nanopa.json,,0,,0,,0,,,89.85
3,dried CuZr/SiC precursor,not specified,,,,,,,,,,,CuZr/SiC bimetallic catalyst,499.85,,AIR,,-,_20260322_232800_dean_2018_design_of_copper_based_bimetallic_nanopa.json,,0,,0,,0,,,
1,"[M(CN)₆]³⁻ salt (e.g., KFe(CN)₆ or KRu(CN)₆)",aqueous solution,"[M'(H₂O)₆]²⁺ salt (e.g., NiCl₂, CoCl₂, CrCl₃, etc.)",aqueous solution,CsCl or KCl,as required for charge balance,,,,,,,"Prussian blue analog (PBA) nanoparticles (e.g., CsNiFe(CN)₆, CsNiRu(CN)₆, KFeRu(CN)₆, etc.)",,,AIR,,-,_20260322_232854_castan_2017_new_method_for_the_growth_of_single_wa.json,,0,,0,,0,,,
2,PBA nanoparticles (on substrate),as deposited,H₂,100 sccm,,,,,,,,,"bimetallic alloy nanoparticles (e.g., FeRu, NiFe, NiRu, CoRu, NiCr)",800.00,0.08,HE,,-,_20260322_232854_castan_2017_new_method_for_the_growth_of_single_wa.json,,0,,0,,0,,,
1,PdCl₂,0.044 g,polyvinylpyrrolidone (PVP),0.500 g,ethylene glycol,10 mL,HAuCl₄·3H₂O,0.098 g,PVP,0.250 g,deionized water,10 mL,AuPd-Fe₃O₄ nanoparticles,100.00,1.00,HE,,-,_20260322_232932_cho_2019_aupd_fe3_o4_nanoparticle_catalyzed_synthe.json,,0,,0,,0,,,
1,"Pd²⁺ precursor (e.g., PdCl₂ or Pd(NO₃)₂)",not specified,"Cu²⁺ precursor (e.g., Cu(NO₃)₂)","varied for different Pd/Cu ratios (e.g., 80 mM / 20 mM, 80 mM / 40 mM, etc.)",graphene oxide (GO) dispersion,not specified,"reducing agent (implied: likely ascorbic acid or hydrazine, but unstated; synthesis is 'stabilizer-free' and room-temperature)",not specified,,,,,porous bimetallic PdCu nanofinger supported on reduced graphene oxide (PdCu/rGO),,,AIR,,-,_20260322_232944_cui_2018_one_step_stabilizer_free_synthesis_of_por.json,,0,,0,,0,yes,,
1,primary amine,0.75 mmol,toluene,5 mL,Co₂Rh₂/C,5 mol% (45–67.5 mg),,,,,,,"tertiary amine (e.g., tridodecylamine) or secondary amine (e.g., didodecylamine)",180.00,18.00,AR,Co2Rh2,-,_20260322_232952_chung_2018_conversion_of_primary_amines_to_symmetr.json,,0,,0,,0,,,
1,HAuCl4·3H2O,not specified,PdCl2,not specified,L-hydroxyproline (L-Hyp),"appropriate concentration, eco-friendly stabilizer and structure-directing agent",,,,,,,bimetallic AuPd nanocrystals (AuPd NCs),,,AIR,,-,_20260322_233352_chen_2018_facile_synthesis_of_bimetallic_gold_pall.json,,0,,0,,0,,,
1,Pt(OOCMe)₄M(OH)₂,not specified,benzene or acetic acid/acetic anhydride mixture,not specified,,,,,,,,,"crystalline bimetallic cluster (e.g., PtCo(OOCMe)₄(OH)₂)",,,AIR,PtM,"2.59 Å (PtCo), 2.64 Å (PtNi), 2.66 Å (PtMn), 2.68 Å (PtZn)",_20260323_003128_grinberg_2019_nanosized_catalysts_of_oxygen_reduct.json,,0,,0,,0,,,
2,crystalline bimetallic cluster,not specified,Vulcan XC-72 carbon black,not specified,,,,,,,,,cluster-loaded carbon,,,AIR,PtM,"2.59 Å (PtCo), 2.64 Å (PtNi), 2.66 Å (PtMn), 2.68 Å (PtZn)",_20260323_003128_grinberg_2019_nanosized_catalysts_of_oxygen_reduct.json,,0,,0,,0,,,
3,cluster-loaded carbon,all,,,,,,,,,,,"PtM/C dual-atom catalyst (e.g., PtCo/C, PtNi/C, PtMn/C, PtZn/C)",500.00,1.00,,PtM,"2.59 Å (PtCo), 2.64 Å (PtNi), 2.66 Å (PtMn), 2.68 Å (PtZn)",_20260323_003128_grinberg_2019_nanosized_catalysts_of_oxygen_reduct.json,,0,,0,,0,,,
1,"carbohydrate-rich biomass (e.g., sewage sludge or analogous precursor)",not specified,nickel nitrate,"x mol L⁻¹ (e.g., 0.05, 0.1, 0.25, or 0.5)",iron(III) nitrate (Fe³⁺ source),x mol L⁻¹ (same as Ni concentration for bimetallics),,,,,,,Ni-Fe loaded hydrochar precursor,,,,NiFe alloy NiFe2O4 spinel,-,_20260323_003258_gai_2018_hydrochar_supported_bimetallic_ni_fe_nano.json,O,4,,0,,0,,,200.00
2,Ni-Fe loaded hydrochar precursor,all,,,,,,,,,,,"NiFe/HC-Y (e.g., Ni₀.₂₅Fe₀.₂₅/HC-900)",,,N₂,NiFe alloy NiFe2O4 spinel,-,_20260323_003258_gai_2018_hydrochar_supported_bimetallic_ni_fe_nano.json,O,4,,0,,0,,,500.00
3,,,,,,,,,,,,,"final catalyst (e.g., Ni₀.₂₅Fe₀.₂₅/HC-900)",,,AIR,NiFe alloy NiFe2O4 spinel,-,_20260323_003258_gai_2018_hydrochar_supported_bimetallic_ni_fe_nano.json,O,4,,0,,0,,,
1,nickel nitrate hexahydrate,100 mM solution,copper nitrate trihydrate,100 mM solution,,,,,,,,,Ni/Cu-coated quartz boat,,,AIR,,-,_20260323_003310_ghaemi_rajabzadeh_2018_synthesis_of_different_type.json,,0,,0,,0,,,
2,Ni/Cu-coated quartz boat,entire coated boat,,,,,,,,,,,Ni/Cu nanoparticles on quartz boat,,,AIR,,-,_20260323_003310_ghaemi_rajabzadeh_2018_synthesis_of_different_type.json,,0,,0,,0,,,200.00
3,acetylene,"carbon source, 100 sccm",hydrogen,"reduction agent, 50 sccm",nitrogen,"carrier gas, 50 sccm",Ni/Cu nanoparticles on quartz boat,loaded into CVD chamber,,,,,"CNT-G, CNT-CNS, or CNS-G nanohybrids",750.00,,N₂,,-,_20260323_003310_ghaemi_rajabzadeh_2018_synthesis_of_different_type.json,,0,,0,,0,,,
1,cordierite (COR) monolith,pretreated support,SiO₂ sol solution,immersed for 5 min,,,,,,,,,SiO₂/cordierite support,,,AIR,PdNi alloy surface,-,_20260323_003520_guo_2018_hydrogenation_of_2_ethylanthraquinone_wit.json,,0,,0,,0,,,100.00
2,PdCl₂,dissolved in HCl solution,SiO₂/cordierite support,all,"M metal precursor (e.g., Ni(NO₃)₂·6H₂O, Fe(NO₃)₃·9H₂O, etc.)","co-impregnated, mass ratio Pd:M = e.g., 2:1 for Pd-Ni",,,,,,,"Pd-M/SiO₂/COR bimetallic monolithic catalyst (e.g., Pd-Ni/SiO₂/COR)",,,AIR,PdNi alloy surface,-,_20260323_003520_guo_2018_hydrogenation_of_2_ethylanthraquinone_wit.json,,0,,0,,0,,,100.00
3,Pd-M/SiO₂/COR catalyst,placed in fixed-bed reactor,H₂ gas,fed at 10 mL/min for 3 h,,,,,,,,,"reduced Pd-M/SiO₂/COR bimetallic monolithic catalyst (e.g., PdNi alloy)",400.00,3.00,,PdNi alloy surface,-,_20260323_003520_guo_2018_hydrogenation_of_2_ethylanthraquinone_wit.json,,0,,0,,0,,,
1,Pd/C,"commercial, 1 wt% Pd on carbon (Alfa Aesar)",HAuCl4(aq),added to achieve Au loading of 0.1–1.7 wt%,,,,,,,,,impregnated PdAu/C precursor,,,AIR,PdAu,-,_20260323_003657_fang_2016_gold_doping_of_carbon_supported_palladiu.json,,0,,0,,0,,,
2,impregnated PdAu/C precursor,all,,,,,,,,,,,"PdAu/C bimetallic catalyst (e.g., DAH-1.1)",400.00,3.00,AIR,PdAu,-,_20260323_003657_fang_2016_gold_doping_of_carbon_supported_palladiu.json,,0,,0,,0,,,
1,H₂PtCl₆,"5 mL, 7.72 mM in water",RuCl₃,"2 mL, 19.3 mM in water",Vulcan XC-72R Carbon,20 mg,ethylene glycol,5 mL,,,,,Pt₁Ru₁/C catalyst,159.85,1.00,AIR,,-,_20260323_003707_gu_2018_rapid_synthesis_of_platinum_ruthenium_bime.json,,0,,0,,0,,,
1,C₃N₄ quantum dots,40.0 μL,HAuCl₄,100.0 μL of 10⁻⁴ M solution,PdCl₂ (or other Pd precursor),"not explicitly quantified, but used in bimetallic synthesis",ethanol/water mixture,3.38 mL water + 1.5 mL absolute EtOH (30% v/v ethanol),,,,,"Au, Pd, or AuPd bimetallic nanoparticles (colloidal dispersion)",,2.00,AIR,,-,_20260323_003909_fageria_2016_synthesis_of_monometallic_au_and_pd_a.json,,0,,0,,0,yes,2.00,
1,Ni precursor,not specified,Pd precursor,not specified,hydrazine monohydrate,"reducing agent, not quantified",ammonia,"to adjust pH to 12, not quantified",graphene nanosheets (GNS),not specified,,,"NiPd alloy NPs/GNS (I, II, III)",,,HE,,-,_20260323_003925_gopalsamy_2017_surfactant_free_synthesis_of_nipd_n.json,,0,,0,,0,,,
1,H2PtCl6·6H2O,appropriate amount for desired Pt/Sn ratio,SnCl2·2H2O,appropriate amount for desired Pt/Sn ratio,NaBH4 (aqueous solution),"dropwise addition, amount varied based on Sn content",,,,,,,black powder (PtSn bimetallic composite),,3.00,AIR,,-,_20260323_004009_feng_2016_one_pot_synthesis_of_ptsn_bimetallic_com.json,,0,,0,,0,yes,3.00,
1,ZrCl₄,0.056 g,p-phthalic acid,0.12 g,HCl,0.38 mL,glacial acetic acid,4 mL,"N,N-dimethylformamide",5 mL,,,UiO-66,,,HE,,-,_20260323_004156_guan_2017_comparison_of_pd_uio_66_and_pd_uio_66_nh.json,,0,,0,,0,,,110.00
2,ZrCl₄,0.056 g,2-aminoterephthalic acid,0.13 g,HCl,0.38 mL,glacial acetic acid,4 mL,"N,N-dimethylformamide",5 mL,,,UiO-66-NH₂,110.00,3.00,HE,,-,_20260323_004156_guan_2017_comparison_of_pd_uio_66_and_pd_uio_66_nh.json,,0,,0,,0,,,
1,alcohol,1 mmol,amine,1.5 mmol,"catalyst 1 (dicopper(I,I) complex)",0.02 mmol,potassium hydroxide (KOH),0.1 mmol,dodecane,1 mmol,,,imine,60.00,8.00,,Cu2,-,_20260323_004356_dutta_2017_aerobic_oxidative_coupling_of_alcohols_.json,,0,,0,,0,,,
1,Ni(NO3)2·6H2O,5 mM (0.3 mL),K2PtCl4,20 mM (0.7 mL),poly(vinylpyrrolidone) (PVP),0.01 g,L-ascorbic acid (AA),0.1 M (1 mL),,,,,porous dendritic PtNi nanocrystals,,6.00,AIR,,-,_20260323_004406_eid_2016_facile_synthesis_of_porous_dendritic_bime.json,,0,,0,,0,yes,6.00,
1,"copper-iron precursor (e.g., copper-iron oxide)",not specified,oleic acid (OAC),"capping agent, amount not specified",hexane,6 mL,absolute ethanol,24 mL,,,,,CuFe bimetallic nanoparticles,,,AR,Cu χ Fe5C2,-,_20260323_094631_huang_2018_fabrication_of_highly_stable_sio2_encap.json,C,2,,0,,0,,,79.85
2,CuFe bimetallic nanoparticles,used as core,tetraethyl orthosilicate (TEOS),"silica source, amount not specified","reverse microemulsion components (e.g., water, surfactant, oil)",not specified,,,,,,,CuFe@SiO₂ core-shell nanoparticles,,,AIR,Cu χ Fe5C2,-,_20260323_094631_huang_2018_fabrication_of_highly_stable_sio2_encap.json,C,2,,0,,0,,,
1,KMnO₄,0.01 mol,Mn(CH₃COO)₂,0.015 mol,Fe(NO₃)₃,"variable (to achieve Fe:Mn = 1:1, 1:2, 1:4 molar ratios)",cetyltrimethylammonium bromide (CTAB),0.25 g,,,,,"FeMn bimetallic nanocatalysts (α-MnO₂-based, Fe-modified)",140.00,2.00,HE,,-,_20260323_094644_guo_2019_hydrothermal_synthesis_of_fe_mn_bimetalli.json,,0,,0,,0,,,
1,HAuCl₄,0.1 mL (0.06 g Au/mL),CuCl₂,1 mL (0.03 g Cu/mL),OAR (SOCl₂:DMF = 1:10),5.4 mL,activated carbon (Norit ROX 0.8),2.97 g,,,,,AuCuₓ/AC(OAR) catalyst,110.00,2.00,AIR,,-,_20260323_094915_he_2019_highly_active_aucu_based_catalysts_for_ace.json,,0,,0,,0,yes,2.00,
1,RhBr₃·xH₂O,102 mg (0.300 mmol),"PVP (MW = 40,000)",230 mg (2.07 mmol),triethylene glycol (TREG),10.0 mL,ethanol,to dissolve Rh salt,,,,,Rh nanocubes (~7 nm edge length),,,AR,,-,_20260323_095032_harak_2017_designing_efficient_catalysts_through_b.json,,0,,0,,0,,,110.00
2,Rh nanocube seeds,1.0 mL,ethylene glycol,10.0 mL,Pt(acac)₂,3.0 mg (7.6 μmol) for 1.2 Pt ML; up to 18.0 mg (45.8 μmol) for 7.4 Pt ML,,,,,,,Rh@Pt core@shell nanocubes with controlled Pt shell thickness (1.2–7.4 monolayers),160.00,2.00,AR,,-,_20260323_095032_harak_2017_designing_efficient_catalysts_through_b.json,,0,,0,,0,,,
1,Ni(acac)₂,1:1 mol ratio with Fe(acac)₂,Fe(acac)₂,1:1 mol ratio with Ni(acac)₂,oleylamine (OAm),"solvent, reducing agent, surfactant",,,,,,,NiFe nanoparticles (NPs),,,N₂,,-,_20260323_095303_he_2017_a_versatile_sensor_for_determination_of_se.json,,0,,0,,0,,,110.00
2,NiFe NPs,10 mg,carbon black,10 mg,hexane,15 mL,acetic acid,for surface cleaning,ethanol,washing solvent,Nafion solution (0.1% v/v),10 μL,NiFe/C modified glassy carbon electrode (GCE),70.00,1.00,N₂,,-,_20260323_095303_he_2017_a_versatile_sensor_for_determination_of_se.json,,0,,0,,0,,,
1,Pd(CH₃COO)₂,not specified,Cu(NO₃)₂·2.5H₂O,not specified,amorphous silica (Davisil Grade 62),"support, particle size = 75–250 × 10⁻⁶ m",,,,,,,"Pd(X)-Cu/SiO₂ bimetallic catalysts (X = Pd/(Pd+Cu) atomic ratio, 0.0–0.50)",,,AIR,,-,_20260323_095432_jiang_2018_co2_hydrogenation_to_methanol_on_pd_cu_.json,,0,,0,,0,,,
1,Cu(NO₃)₂·3H₂O,not specified,Ni(NO₃)₂·6H₂O,not specified,"alkali nitrate (Li, Na, K, or Cs nitrate)",not specified,ammonia solution,sufficient for dissolution,,,,,metallic ammonia solution,,,AIR,CuNi,-,_20260323_095455_han_2018_effect_of_alkali_doping_on_the_performanc.json,,0,,0,,0,yes,,
2,natural diatomite,dispersed in metallic ammonia solution,,,,,,,,,,,slurry mixture,,,AIR,CuNi,-,_20260323_095455_han_2018_effect_of_alkali_doping_on_the_performanc.json,,0,,0,,0,yes,24.00,
3,slurry mixture,all,,,,,,,,,,,wet solid,,,AIR,CuNi,-,_20260323_095455_han_2018_effect_of_alkali_doping_on_the_performanc.json,,0,,0,,0,,,
4,wet solid,all,,,,,,,,,,,"Cu-Ni-M/diatomite (M = Li, Na, K, Cs)",110.00,3.00,N₂,CuNi,-,_20260323_095455_han_2018_effect_of_alkali_doping_on_the_performanc.json,,0,,0,,0,,,
1,Ni(CH3COO)2·6H2O,not specified,Cu(CH3COO)2·4H2O,not specified,oleylamine,not specified,oleic acid,not specified,dimethylformamide (DMF),1 mL (in one protocol),,,Cu:Ni bimetallic nanoparticles (NPs),200.00,12.00,HE,,-,_20260323_095551_hashemizadeh_biglari_2018_cuni_bimetallic_nanopart.json,,0,,0,,0,,,
1,Pd(acac)₂,not specified,Ni(acac)₂,not specified,"1,2,4-trimethylbenzene",not specified,furfuryl alcohol,not specified,oxalic acid,not specified,,,gel,,,AIR,,-,_20260323_095710_huynh_2019_synergetic_electrocatalytic_activities_.json,,0,,0,,0,yes,0.25,
2,gel,all,,,,,,,,,,,aged solid,,,AIR,,-,_20260323_095710_huynh_2019_synergetic_electrocatalytic_activities_.json,,0,,0,,0,,,80.00
3,aged solid,all,1% HF,sufficient for 24 h etching,,,,,,,,,fcc-Pd₀.₅₀Ni₀.₅₀ catalyst,750.00,4.00,N₂,,-,_20260323_095710_huynh_2019_synergetic_electrocatalytic_activities_.json,,0,,0,,0,,,
1,TiO₂,support,Pd precursor (not specified),for 0.1 mol% Pd loading,Au precursor (not specified),for 0.1 mol% Au loading,,,,,,,Pd–Au/TiO₂ nanocatalyst,,,,,-,_20260323_122148_lakshminarayana_2018_bimetallic_pd_autio2_nanopart.json,,0,,0,,0,,,
1,"2-(2H-benzotriazol-2-yl)-4-(2,4,4-trimethylpentan-2-yl)phenol",12.9 g (40.0 mmol),"N,N'-dimethylethylenediamine",2.08 g (20.0 mmol),paraformaldehyde,1.28 g (40.0 mmol),ethanol,10 mL,,,,,C₈MEA DiBTP-H₂,,,AIR,Ni22,-,_20260323_154956_lin_2016_bimetallic_nickel_complexes_that_bear_dia.json,,0,,0,,0,,,78.00
2,C₈MEA DiBTP-H₂,1 equivalent,Ni(OAc)₂·4H₂O,2.0 equivalents,,,,,,,,,[(C₈MEA DiBTP)Ni₂(OAc)₂],65.00,,AIR,Ni22,-,_20260323_154956_lin_2016_bimetallic_nickel_complexes_that_bear_dia.json,,0,,0,,0,,,
1,Al₂O₃,"support, quantity not specified",Fe(NO₃)₃,15 wt% relative to support,Co(NO₃)₂,3 wt% relative to support,Cu(NO₃)₂,"4% of Fe loading (i.e., 0.6 wt% relative to support)",K₂CO₃,"2% of Fe loading (i.e., 0.3 wt% relative to support)",,,"bimetallic Fe-Co/Al₂O₃ catalyst (e.g., ₁₀Ar-15%(Fe)3%(Co))",900.00,4.00,AR,,-,_20260323_155053_louyot_2018_ultrasound_assisted_impregnation_for_h.json,,0,,0,,0,,,
1,Na₂PdCl₄,29.4 mg (0.1 mmol),CuCl₂·2H₂O,68.2 mg (0.4 mmol),oleylamine,1 mL,ethylene glycol,100 mL,,,,,"PdₓCu₁₀₀₋ₓ nanoparticles (e.g., Pd₂₀Cu₈₀)",119.85,2.00,AR,,-,_20260323_155429_liu_2018_fabrication_of_palladium_copper_nanoparti.json,,0,,0,,0,,,
1,chitosan,not specified,diluted hydrochloric acid,"aqueous solution, concentration not specified",,,,,,,,,acidic chitosan solution,,,AIR,FeN4 and CoN4,,_20260323_155722_ma_2019_bio_inspired_chitosan_heme_vitamin_b12_der.json,N,4,N,4,,0,,,
2,heme,part of total 0.4 g heme + vitamin B₁₂,vitamin B₁₂,"part of total 0.4 g heme + vitamin B₁₂ (e.g., 0.1 g heme + 0.3 g B₁₂ for Fe(1)Co(3))",acidic chitosan solution,all,silica nanospheres,"2 g, ~30 nm diameter",,,,,chitosan-heme-B₁₂-SiO₂ composite precursor,,,AIR,FeN4 and CoN4,,_20260323_155722_ma_2019_bio_inspired_chitosan_heme_vitamin_b12_der.json,N,4,N,4,,0,yes,,
3,chitosan-heme-B₁₂-SiO₂ composite precursor,all,,,,,,,,,,,carbonized composite (SiO₂@Fe-Co-N-C),,,N₂,FeN4 and CoN4,,_20260323_155722_ma_2019_bio_inspired_chitosan_heme_vitamin_b12_der.json,N,4,N,4,,0,,,900.00
4,carbonized composite,all,diluted hydrofluoric acid,"5 wt%, 12 h",,,,,,,,,Fe-Co-N-C mesoporous carbon,,12.00,AIR,FeN4 and CoN4,,_20260323_155722_ma_2019_bio_inspired_chitosan_heme_vitamin_b12_der.json,N,4,N,4,,0,,,
1,ZrO(NO3)2·6H2O,not specified,γ-Al2O3,not specified,deionized water,not specified,,,,,,,wet impregnated Al2O3-ZrO2 support,,,AIR,,-,_20260323_155738_mahboob_2017_sonochemically_preparation_and_charac.json,,0,,0,,0,yes,5.00,70.00
2,Ni(NO3)2·6H2O,not specified,Co(NO3)2·6H2O,not specified,deionized water,not specified,Al2O3-ZrO2 support,not specified,,,,,Ni-Co/Al2O3-ZrO2 precursor,,,AIR,,-,_20260323_155738_mahboob_2017_sonochemically_preparation_and_charac.json,,0,,0,,0,,,
3,Ni-Co/Al2O3-ZrO2 precursor,not specified,,,,,,,,,,,Ni-Co/Al2O3-ZrO2 nanocatalyst,,,AIR,,-,_20260323_155738_mahboob_2017_sonochemically_preparation_and_charac.json,,0,,0,,0,,,700.00
4,Ni-Co/Al2O3-ZrO2 nanocatalyst,0.1 g,H2,30 mL/min for 1 h,,,,,,,,,reduced Ni-Co/Al2O3-ZrO2 nanocatalyst (active for DRM),700.00,1.00,H2,,-,_20260323_155738_mahboob_2017_sonochemically_preparation_and_charac.json,,0,,0,,0,,,
1,H₂PtCl₆·6H₂O,Pt 0.5 wt%,Ni(NO₃)₂·6H₂O,Ni 0.5 wt%,"oxide support (e.g., TiO₂-ZrO₂, SiO₂, Al₂O₃, ZrO₂)",sufficient to fill pores,,,,,,,supported Pt-Ni bimetallic catalyst,79.85,10.00,AIR,,-,_20260323_155937_li_2019_effect_of_oxide_supports_on_pt_ni_bimetall.json,,0,,0,,0,,,
1,NO,not specified,H₂,not specified,,,,,,,,,"N₂ (major), NH₃ and N₂O (minor)",300.00,,HE,Pt Co or Pd Co,,_20260323_170505_nguyen_2016_reduction_of_nitric_oxide_with_hydroge.json,,0,,0,,0,,,
1,cobalt rhenium oxide precursor,not specified,NH₃,ammonolysis atmosphere,,,,,,,,,CoRe₁.₆ nitride catalyst (CoReᵧNₓ),700.00,3.00,,CoRe,"2.48 Å (Co–Re), 2.52–2.54 Å (during reaction, time-dependent)",_20260323_170514_mathisen_2018_an_in_situ_xas_study_of_the_cobalt_r.json,,0,,0,,0,,,
1,copper electrodes,"two plates, 10.5 cm² each","benzene-1,3,5-tricarboxylic acid (BTC)",0.1 M in 50 mL methanol,tetrabutylammonium tetrafluoroborate (TBATFB),0.1 M in 50 mL methanol,,,,,,,MOF-199/EC (sky blue precipitate),,,AIR,,-,_20260323_170557_mandegarzad_2018_mof_derived_cu_pdnanoporous_carbo.json,,0,,0,,0,,,
2,MOF-199/EC,as synthesized,,,,,,,,,,,Cu/NPCC/EC,,,N₂,,-,_20260323_170557_mandegarzad_2018_mof_derived_cu_pdnanoporous_carbo.json,,0,,0,,0,,,
3,Cu/NPCC/EC,as prepared,"Pd²⁺ ions (e.g., PdCl₂ or Pd(NO₃)₂)",not specified,,,,,,,,,Cu-Pd/NPCC/EC,,,AIR,,-,_20260323_170557_mandegarzad_2018_mof_derived_cu_pdnanoporous_carbo.json,,0,,0,,0,,,
1,Al(NO₃)₃·9H₂O,desired amounts,Zn(NO₃)₂·6H₂O,desired amounts,Ce(NO₃)₃·6H₂O,desired amounts,distilled water,sufficient for dissolution,,,,,CeO₂-ZnAl₂O₄ (ZAO-Ce) support,,,AIR,,-,_20260323_170745_movasati_2019_dry_reforming_of_methane_over_ceo2_z.json,,0,,0,,0,yes,4.00,65.00
2,Ni(NO₃)₂·6H₂O,to yield 12.5 wt% Ni,Co(NO₃)₂·6H₂O,to yield 2 wt% Co,CeO₂-ZnAl₂O₄ support,as support,,,,,,,Ni-Co/ZAO-Ce bimetallic catalyst,80.00,12.00,AIR,,-,_20260323_170745_movasati_2019_dry_reforming_of_methane_over_ceo2_z.json,,0,,0,,0,,,
1,,,,,,,,,,,,,-,,,,,,_20260323_170852_men_2017_electrochemical_detection_of_vitamin_d2_a.json,,,,,,,,,
1,H₂PtCl₆·6H₂O,0.5 mM in 50 mL aqueous solution,RhCl₃·3H₂O,"0.5, 0.3, or 0.1 mM in 50 mL aqueous solution (Pt:Rh = 5:5, 5:3, 5:1)",tartaric acid,6 mM in 50 mL aqueous solution,Vulcan XC-72R carbon support,adjusted to achieve 10 wt.% total metal loading (Pt+Rh:C = 1:9),2-propanol,0.5 mL as reduction enhancer,,,"PtRh/C nanoparticles (2–3 nm, random alloy)",60.00,0.17,AR,,-,_20260323_170954_matsuura_2016_synthesis_of_carbon_supported_ptrh_r.json,,0,,0,,0,,,
1,Pd solution,100 μL,Pt solution,50 μL,R6G solution (5 mM),150 μL,milli-Q water,300 μL,,,,,PdPt-HCNS / PdPt-CNS,,0.08,AIR,,-,_20260323_171109_nandan_nanda_2017_a_unique_approach_to_designing_r.json,,0,,0,,0,,,
1,silver salt,not specified,palladium salt,not specified,g-C₃N₄,"support, not quantified",,,,,,,AgPd@g-C₃N₄,,,,AgPd,-,_20260323_171119_nasir_baig_2016_a_photoactive_bimetallic_framework.json,,0,,0,,0,,,
1,Na₃BTC,"aqueous solution, adjusted to 2:3 molar ratio with metal salt","divalent metal salt (e.g., CoCl₂, NiCl₂, MnCl₂, ZnCl₂, or mixtures like Co/Ni or Mn/Ni)","solid precursor, stoichiometrically matched to Na₃BTC",ethanol,1:2 v:v ratio with total water,,,,,,,"M-BTC or MxM'-BTC MOF (e.g., Co5Ni-BTC, Mn2Ni-BTC)",,,AIR,,8–9 Å (statistical average nearest-neighbor distance between Co²⁺ sites in Co5Ni-BTC),_20260323_171222_nowacka_2019_selective_aerobic_oxidation_of_cumene.json,,0,,0,,0,yes,,
1,PdCl₂,to achieve 0.5% w/w Pd,H₂PtCl₆,to achieve 0.9% w/w Pt,activated carbon support,"commercial, S ≈ 750 m²/g, particle size 0.25–0.50 mm",,,,,,,Pd-Pt bimetallic catalyst on activated carbon (PdPt/C),100.00,2.00,AIR,,-,_20260323_171253_martin_martinez_2016_dechlorination_of_dichloromet.json,,0,,0,,0,,,
1,HAuCl₄·3H₂O,2 mL of 60 mM,H₂PtCl₆·6H₂O,2 mL of 60 mM,ascorbic acid (AA),1 mL of 1 M,P85 block copolymer,1 mL of 10 mM,,,,,Au@Pt core-shell bimetallic nanoparticles,,,AIR,,-,_20260323_171401_nayak_2017_insight_into_growth_of_au_pt_bimetallic.json,,0,,0,,0,yes,,
1,[Pt(NH3)4][Re(Cl6)],"crystals, 1:1 molar ratio of Pt and Re complexes",5% H2/95% N2 mixture,"flow, 48 hr",NaBH4,"3 eq. in water-ethanol mixture, 48 hr",,,,,,,Pt-Re bimetallic nanoporous network (BNN),80.00,,H2,Pt Re,-,_20260323_171411_nijem_2018_bimetallic_pt_re_nanoporous_networks_sy.json,,0,,0,,0,,,
1,"(R,R)-bpzmmH",1 equivalent,Zn(OAc)₂,2 equivalents,THF,solvent,,,,,,,"complex 10 [{Zn(κ³-(R,R)-bpzmm)}(μ-O₂CCH₃){Zn(HO₂CCH₃)}]",,,AIR,Zn22,,_20260323_171523_mart_nez_2016_ring_opening_copolymerisation_of_cyc.json,,0,,0,,0,,,
1,Ta2O5,1 g,H2PtCl6·6H2O,"57/0, 50/2, 44/5, 39/7, 33/10, 11/20, 0/25 mg/mg (relative to Pd(NO3)2)",Pd(NO3)2,"57/0, 50/2, 44/5, 39/7, 33/10, 11/20, 0/25 mg/mg (relative to H2PtCl6·6H2O)",water,40 mL,,,,,wet impregnated Ta2O5 precursor,,,AIR,,-,_20260323_180846_sakamoto_2017_photocatalytic_dehalogenation_of_aro.json,,0,,0,,0,yes,12.00,79.85
2,wet impregnated Ta2O5 precursor,all,,,,,,,,,,,PtPd/Ta2O5 bimetallic alloy catalyst,399.85,2.00,H2,,-,_20260323_180846_sakamoto_2017_photocatalytic_dehalogenation_of_aro.json,,0,,0,,0,,,
1,Co₂(CO)₈,not specified,Rh₆(CO)₁₆,not specified,oleic acid,not specified,o-dichlorobenzene (DCB),not specified,,,,,Co-Rh bimetallic nanoparticles,180.00,2.00,AR,,-,_20260323_181017_ralston_2018_bimetallic_cobalt_nanoparticles_co_m_.json,,0,,0,,0,,,
1,Fe(NO3)3·9H2O,13.2 g,Co(NO3)2·6H2O,12.1 g,aqueous extract of Azadirachta indica leaves,200 mL,,,,,,,CoFe2O4 nanoparticles,99.85,2.00,AIR,,-,_20260323_181034_saeed_2018_green_synthesis_of_cofe2_o4_and_investi.json,,0,,0,,0,yes,2.00,
1,K₂PdCl₄,32 mg,KI,10 mg,GO,70 mg,AgNO₃,33.43 mg in 10 mL water,,,,,Pd@Ag/RGO core-shell NPs,,,AIR,,-,_20260323_181210_raghavendra_2018_reduced_graphene_oxide_supported_.json,,0,,0,,0,,,
2,Pd@Ag/RGO core-shell NPs,from previous step,HAuCl₄,25.95 mg,,,,,,,,,Pd@Au/RGO core-shell NPs,,48.00,AIR,,-,_20260323_181210_raghavendra_2018_reduced_graphene_oxide_supported_.json,,0,,0,,0,yes,48.00,
1,ZrCl4,51.3 mg,2-aminoterephthalic acid,39.9 mg,DMF,50 mL,acetic acid,3 mL,,,,,UiO-66(NH2),,,AIR,PdPt,,_20260323_181243_r_sler_2017_encapsulation_of_bimetallic_metal_nano.json,,0,,0,,0,,,120.00
2,UiO-66(NH2),as synthesized,colloidal PdPt NPs,30 mg in 30 mL DMF,DMF,"additional, as solvent",,,,,,,PdPt@UiO-66,120.00,24.00,AIR,PdPt,,_20260323_181243_r_sler_2017_encapsulation_of_bimetallic_metal_nano.json,,0,,0,,0,,,
1,Cu(NO₃)₂·5H₂O,0.17 N solution,"mordenite zeolite (Na₆.₄Al₆.₄Si₄₁.₆O₉₆, Si/Al = 6.5)",1 g,,,,,,,,,Cu-MOR monometallic catalyst,,,AIR,Cu2O2dicopper core),-,_20260323_181314_ram_rez_garza_2018_cu_agmordenite_catalysts_for_no.json,O,2,,0,,0,,,100.00
2,AgNO₃,0.013 N or 0.056 N solution,Cu-MOR monometallic catalyst,1 g,,,,,,,,,"Cu-Ag-MOR bimetallic catalysts (e.g., Cu(2.4)Ag(0.5), Cu(1.5)Ag(1.5))",,,AIR,Cu2O2dicopper core),-,_20260323_181314_ram_rez_garza_2018_cu_agmordenite_catalysts_for_no.json,O,2,,0,,0,,,100.00
3,Cu-Ag-MOR bimetallic catalyst,100 mg,,,,,,,,,,,"hydrotreated Cu-Ag-MOR catalyst (e.g., Cu(2.4)Ag(0.5)-5, Cu(2.4)Ag(0.5)-12)",500.00,5.00,N₂,Cu2O2dicopper core),-,_20260323_181314_ram_rez_garza_2018_cu_agmordenite_catalysts_for_no.json,O,2,,0,,0,,,
1,Cu/SiO₂,"reference catalyst, theoretical Cu loading 10 wt%",Bis(cyclopentadienyl)dimethylzirconium,in n-pentane solution,,,,,,,,,Cu-Zr precursor on SiO₂,,,AIR,Cu ZrOₓ interface,-,_20260323_181612_ro_2016_role_of_the_cu_zro2_interfacial_sites_for_.json,O,1,,0,,0,yes,3.00,
2,Cu-Zr precursor on SiO₂,all,H₂,flow: 30 cm³ (STP) min⁻¹,,,,,,,,,CuZrₓ/SiO₂ bimetallic catalyst (with Cu–ZrOₓ interfacial sites),299.85,2.00,HE,Cu ZrOₓ interface,-,_20260323_181612_ro_2016_role_of_the_cu_zro2_interfacial_sites_for_.json,O,1,,0,,0,,,
1,cobalt nitrate,for 2.5 wt% and 5.0 wt% Co loading,citric acid,as chelating agent and support acidiﬁer,carbon support,not specified quantitatively,,,,,,,Co/C catalyst,,,HE,,-,_20260323_190421_tengco_2016_synthesis_and_electrochemical_evaluati.json,,0,,0,,0,,,250.00
2,H₂PtCl₆,in electroless deposition bath,dimethylamineborane (DMAB),reducing agent,ethylenediamine,stabilizing agent,Co/C catalyst,substrate for Pt deposition,,,,,Pt-Co/C bimetallic catalyst,,,AIR,,-,_20260323_190421_tengco_2016_synthesis_and_electrochemical_evaluati.json,,0,,0,,0,,,
1,graphene oxide (GO),not specified,"Pd²⁺ precursor (e.g., PdCl₂ or Pd(NO₃)₂)",not specified,"Fe³⁺ precursor (e.g., FeCl₃ or Fe(NO₃)₃)",not specified,"H₃PW₁₂O₄₀ (phosphotungstic acid, HPW)",not specified,isopropanol (Me₂CHOH),not specified,,,Pd₀.₅Fe₀.₅/graphene bimetallic nanocatalyst,,,AIR,,-,_20260323_190559_song_2017_preparation_of_pd_fegraphene_catalysts_b.json,,0,,0,,0,,,
1,platinum(II) acetylacetonate,0.197 g,tin(II) acetate,0–0.177 g,oleic acid,0.32 mL,oleyl amine,0.34 mL,"1,2-hexadecanediol",0.78 g,dioctyl ether,20 mL,Pt-NP or SnPt-NP catalysts,279.85,1.00,N₂,,-,_20260323_190645_taniya_2018_synthesis_of_bimetallic_snpt_nanoparti.json,,0,,0,,0,,,
1,Co(NO₃)₂·6H₂O,calculated amount,Ni(NO₃)₂·6H₂O,calculated amount,pretreated γ-Al₂O₃ support,used in co-impregnation,,,,,,,5%Ni-10%Co/Al₂O₃ catalyst,99.85,3.00,AIR,,-,_20260323_190653_siang_2018_hydrogen_production_from_ch4_dry_reform.json,,0,,0,,0,yes,3.00,
1,Ce(Ac)₃,not specified,AgNO₃,not specified,presynthesized Pd NPs (Pd cubes),not specified,,,,,,,Pd@Ag@CeO₂ core@shell nanospheres (asymmetrical Pd@Ag core encapsulated by CeO₂ shell),60.00,,AIR,,-,_20260323_190713_song_2017_achieving_the_trade_off_between_selectiv.json,,0,,0,,0,,,
1,Co(NO3)2·6H2O,10.18 g,Cu(NO3)2·3H2O,8.45 g,deionized water,400 mL,aqueous ammonia,190 mL,,,,,cobalt/copper ammonia complex solution,,,AIR,CoCu,-,_20260323_191028_shi_2018_direct_conversion_of_co2_to_long_chain_hy.json,,0,,0,,0,yes,0.50,
2,TiO2 (P25),10 g,cobalt/copper ammonia complex solution,all,,,,,,,,,CoCu/TiO2 catalyst,90.00,4.00,N2,CoCu,-,_20260323_191028_shi_2018_direct_conversion_of_co2_to_long_chain_hy.json,,0,,0,,0,yes,4.00,
1,Cp₂HfF₂,10 mol%,PdCl₂,3 mol%,(EtO)₃SiH,2.5 equiv,NaF,1 equiv,"aryl iodide (e.g., 4-iodoanisole)",1.0 equiv,phenylacetylene,1.0 equiv,"trans-stilbene derivative (e.g., (E)-alkene)",80.00,24.00,N₂,Hf Pd,-,_20260323_191244_takahashi_2018_group_4_metallocene_difluoridepalla.json,,0,,0,,0,,,
1,Ni powder,not specified,Se powder,not specified,,,,,,,,,"NiSe nanoparticles (e.g., NiSe_BM1.6, NiSe_BM5, etc.)",,0.25,CO,,-,_20260323_191305_subbarao_2016_size_and_morphology_controlled_nise_.json,,0,,0,,0,,,
1,Cu(MeCN)4BF4,not specified,[Ir(cod)Cl]2,not specified,"(S,S)-L4",not specified,"(R,R,R)-L5",not specified,,,,,bimetallic Cu/Ir catalyst complex,,,,,-,_20260323_202945_wei_2018_stereodivergent_synthesis_of_disubstitute.json,,0,,0,,0,,,
1,phenylacetylene,0.5 mmol,4-methoxyphenylacetylene,1.0 mmol,CuCl₂·2H₂O,10 mg (0.05 mmol),Pd(NH₃)₄Cl₂·H₂O,13 mg (0.05 mmol),TMEDA,54 μL (0.6 mmol),O₂,1 MPa,"unsymmetrical 1,3-diyne (e.g., 3a)",40.00,4.00,CO,Cu Pd,-,_20260323_203021_wang_2018_copper_ii_palladium_ii_catalysed_highly_.json,,0,,0,,0,,,
1,MWCNTs,substrate,"Pt precursor (e.g., MeCpPtMe₃)",2 ALD cycles,"Co precursor (e.g., CoCp₂)",10 ALD cycles,"Al₂O₃ precursor (e.g., TMA + H₂O)",5 ALD cycles (for isolation),,,,,10c-Co/2c-Pt/MWCNTs,177.00,,N₂,PtCo,,_20260323_203304_wang_2018_atomic_layer_deposited_pt_co_bimetallic_.json,,0,,0,,0,,,
1,ZrO₂ support,not specified,copper nitrate,to achieve 5 wt% or 50 wt% total metal loading,nickel nitrate,"to achieve Cu:Ni ratio of 1:3, 1:1, or 3:1",,,,,,,"CuNi-ZrO₂ bimetallic catalyst (e.g., 11CuNi-ZrO₂, 13CuNi-ZrO₂, or 13CuNi-ZrO₂50)",700.00,,AIR,,-,_20260323_203342_wolfbeisser_2017_surface_composition_changes_of_cu.json,,0,,0,,0,,,
1,2-methylimidazole,370 mg,methanol,8 mL,,,,,,,,,solution A,,,AIR,FeN4 CoN4,,_20260323_203715_wu_2018_encapsulation_of_metal_precursor_within_zi.json,N,4,N,4,,0,yes,1.00,
2,Co(NO3)2·6H2O,7.8 mg,Zn(NO3)2·6H2O,160 mg,Fe(acac)3,112 mg,methanol,8 mL,,,,,FeCo/ZnZIF,,,AIR,FeN4 CoN4,,_20260323_203715_wu_2018_encapsulation_of_metal_precursor_within_zi.json,N,4,N,4,,0,,,120.00
3,FeCo/ZnZIF,all,,,,,,,,,,,FeCo-NC,900.00,3.00,N2,FeN4 CoN4,,_20260323_203715_wu_2018_encapsulation_of_metal_precursor_within_zi.json,N,4,N,4,,0,,,
1,P123,4 g,deionized water,30 mL,HCl solution,120 mL of 0.74 M,TEOS,8.4 g,MPTMS,0.784 g,HAuCl₄·xH₂O,6.4 mL of 0.02 M (for 1 wt.% Au),1wt.%Au-1wt.%Pt/SiO₂ or 1wt.%Au-1wt.%Pd/SiO₂ bimetallic nanoparticle catalyst,500.00,1.00,AIR,,-,_20260323_204130_wu_2018_ultrastable_bimetallic_catalyst_with_tuned.json,,0,,0,,0,,,
1,"1,2,4,5-benzenetetramine tetrahydrochloride",not specified,"3,5-di-tert-butylsalicylaldehyde",not specified,,,,,,,,,salphen ligand 4,,,AIR,Al2,not specified,_20260323_204714_wu_north_2017_a_bimetallic_aluminium_salphen_compl.json,,0,,0,,0,,,
2,salphen ligand 4,not specified,diethylaluminium chloride (Et₂AlCl),not specified,,,,,,,,,bimetallic aluminium(salphen) complex 5,,,AR,Al2,not specified,_20260323_204714_wu_north_2017_a_bimetallic_aluminium_salphen_compl.json,,0,,0,,0,,,
1,"Ag precursor (not explicitly named, likely AgNO₃ or similar)",not specified,SBA-15,not specified,"alcohol (e.g., ethylene glycol)",not specified,microwave irradiation,single-step microwave-assisted alcohol reduction,,,,,Ag/SBA-15 NRs (silver nanorods supported on SBA-15),,,CO,,-,_20260323_204943_verma_2017_synthesis_of_mesoporous_silica_supporte.json,,0,,0,,0,,,180.00
2,Ag/SBA-15 NR,0.1 g,water,20 mL,"M precursor (M = Pd, Ni, Co, Ru)",to achieve 0.5 wt% M loading,NaBH₄,"freshly prepared, used for reduction",Ar gas,bubbled for 30 min prior to reduction,,,"M/Ag/SBA-15 bimetallic catalyst (e.g., Ru/Ag/SBA-15)",,0.50,AR,,-,_20260323_204943_verma_2017_synthesis_of_mesoporous_silica_supporte.json,,0,,0,,0,,,
1,HAuCl₄·3H₂O,1.0 g (2.54 mmol),ethylenediamine,0.45 mL (6.7 mmol),,,,,,,,,Au(en)₂Cl₃ complex,,,AIR,,-,_20260323_205113_tsai_2018_aerobic_oxidative_esterification_of_prim.json,,0,,0,,0,,,
2,MSN support,500 mg,Au(en)₂Cl₃,"in aqueous solution, pH-tuned",,,,,,,,,Au-complex-MSN,,,AIR,,-,_20260323_205113_tsai_2018_aerobic_oxidative_esterification_of_prim.json,,0,,0,,0,,,
3,Au-complex-MSN,500 mg,Pd(OAc)₂,17.7 mg (0.079 mmol),dry toluene,25 mL,,,,,,,Pd-Au@MSN,35.00,3.00,AIR,,-,_20260323_205113_tsai_2018_aerobic_oxidative_esterification_of_prim.json,,0,,0,,0,yes,3.00,
1,,,,,,,,,,,,,-,,,,,,_20260323_205120_wang_2018_trimetallic_ptpdcu_nanowires_as_an_elect.json,,,,,,,,,
1,H2PtCl6·6H2O,not specified,Na2PdCl4,not specified,ethylene glycol,2.5 mL,HCl (37 wt%),0.34 mL,polyvinyl pyrrolidone (PVP),not specified,,,porous Pt-Pd bimetallic nanoparticles,190.00,0.08,AIR,,-,_20260323_213726_yang_2018_synthesis_of_pt_pd_bimetallic_porous_nan.json,,0,,0,,0,yes,0.08,
1,(NH₃)₄Pt(NO₃)₂,for 1.7 wt% Pt loading,Ni(NO₃)₂·6H₂O,for 1.5 wt% Ni loading,CeO₂,"commercial support, 35–45 m²/g",,,,,,,PtNi/CeO₂ bimetallic catalyst,399.85,1.00,AIR,PtNi,2.57–2.58 Å,_20260323_213813_yan_2016_dry_reforming_of_ethane_and_butane_with_c.json,,0,,0,,0,,,
1,ZVI particles,not specified,CuSO₄ aqueous solution,concentration adjusted to control Cu deposition,H₂O,aqueous medium,,,,,,,"ZVI/Cu bimetallic catalyst (core-shell structure: Fe⁰ core, Cu⁰/Cu₂O/Fe₃O₄/FeOOH surface layer)",2.00,,AIR,,-,_20260323_213953_yamaguchi_2018_hydroxyl_radical_generation_by_zero.json,,0,,0,,0,yes,,
1,H₂PtCl₆·6H₂O,4 mL of 20 mM solution,sodium iodide,200 mg,hexadecyltrimethylammonium bromide (CTAB),a certain amount,CuCl₂·2H₂O,4 mL of 20 mM solution,,,,,Pt-Cu bimetallic alloy nanoflowers (Pt-Cu NFs),200.00,1.00,AIR,,-,_20260323_214049_xing_2018_platinum_copper_bimetallic_alloy_nanoflo.json,,0,,0,,0,,,
1,Fe(NO₃)₃·9H₂O,2.886 g,Mn(NO₃)₂·6H₂O,"adjusted for Fe/Mn weight ratio = 20:x (x = 0.25, 0.5, 1.0, 2.5, 5.0)",,,,,,,,,Fe₂₀-Mnₓ/SiO₂ (x = 0.25–5.0 wt%),399.85,4.00,AIR,Fe MnOₓ SiO2,,_20260323_214142_zhang_2017_mnox_promotional_effects_on_olefins_syn.json,O,1,Si,1,O,2,,,
1,Pd(acac)2,0.1 mmol,triphenylphosphine (TPP),"0.3 mmol, 0.5 mmol, 0.7 mmol or 0.9 mmol",CuCl2·2H2O,0.1 mmol,oleylamine (OAm),4.0 mL,1-octadecene,4.0 mL,,,"PdCu nanoparticles (NPs) of controlled size (9.3 nm, 7.1 nm, 6.3 nm, 5.8 nm)",80.00,0.33,N₂,,-,_20260323_214447_yang_2018_the_size_effect_of_pdcu_bimetallic_nanop.json,,0,,0,,0,yes,0.33,
1,graphite powder,2 g,concentrated H₂SO₄,100 mL,KMnO₄,8 g,,,,,,,graphene oxide (GO) dispersion,,,AIR,Pt2Ag,-,_20260323_214713_yousaf_2016_single_phase_ptag_bimetallic_alloy_nan.json,,0,,0,,0,yes,0.50,5.00
2,GO dispersion (1 mg/mL in Milli-Q water),"not specified, but ultrasonicated",K₂PtCl₆,not specified,AgNO₃,not specified,hexadecyltrimethylammonium bromide (CTAB),"used as surfactant, not quantified",ascorbic acid,"not specified, used as reducing agent",,,PtAg/rGO bimetallic alloy nanocrystals (pre-reduction or as-synthesized PtAg on GO),,,AIR,Pt2Ag,-,_20260323_214713_yousaf_2016_single_phase_ptag_bimetallic_alloy_nan.json,,0,,0,,0,,,
3,PtAg on GO,not specified,dopamine hydrochloride,not mentioned — absent in text,Tris-HCl buffer,not mentioned — absent in text,,,,,,,PtAg/rGO catalyst (reduced graphene oxide supported PtAg alloy NPs),,,,Pt2Ag,-,_20260323_214713_yousaf_2016_single_phase_ptag_bimetallic_alloy_nan.json,,0,,0,,0,,,
1,PdCl₂,not specified,IrCl₃·hydrate,not specified,oleylamine (OAm),10 mL,,,,,,,PdIr nanoporous aggregates (PdIr NAs),,,,,-,_20260323_214720_xu_2018_facile_synthesis_of_pdir_nanoporous_aggreg.json,,0,,0,,0,,,
1,g-C₃N₄,0.2 g,AgNO₃,0.04 mmol,K₂PdCl₄,0.36 mmol,,,,,,,impregnated g-C₃N₄ suspension,,,AIR,AgPd,-,_20260323_214731_yao_2017_highly_efficient_hydrogen_release_from_fo.json,,0,,0,,0,yes,24.00,24.85
2,NaBH₄ (aqueous solution),2 mmol,,,,,,,,,,,AgPd/g-C₃N₄ colloidal suspension,,,AIR,AgPd,-,_20260323_214731_yao_2017_highly_efficient_hydrogen_release_from_fo.json,,0,,0,,0,yes,,-0.15
3,,,,,,,,,,,,,AgPd/g-C₃N₄ catalyst,99.85,12.00,AIR,AgPd,-,_20260323_214731_yao_2017_highly_efficient_hydrogen_release_from_fo.json,,0,,0,,0,,,
1,Pt(acac)₂,22.5 mg,Pd(acac)₂,5.82 mg,CTAB,10 mg,ODE,10 mL,oleic acid,1 mL,,,Pt-Pd nanodendrites (Pt-Pd NDs),60.00,6.00,,,-,_20260323_214745_xiong_2017_pt_pd_nanodendrites_as_oxygen_reduction.json,,0,,0,,0,yes,6.00,
1,Cu(NO3)2·3H2O,prescribed amount,Ni(NO3)2·6H2O,prescribed amount,SiO2 support (CARiACT Q10),to give total metal loading of 20 wt.%,,,,,,,"Cu-Ni/SiO2 bimetallic catalyst (e.g., 6Cu-14Ni/SiO2)",110.00,12.00,AIR,,-,_20260323_214842_yoshida_2017_vapor_phase_hydrogenation_of_levulini.json,,0,,0,,0,,,
1,H2PtCl6,not specified,Pb(OAc)2·3H2O,not specified,hexadecyltrimethylammonium chloride (CTAC),not specified,ascorbic acid (AA),not specified,,,,,dendritic Pt/Pb nanoparticles,5.00,0.08,AIR,,-,_20260323_215003_zhang_2017_rapid_synthesis_of_dendritic_ptpb_nanop.json,,0,,0,,0,,,
1,TiO₂ (Aeroxide TiO₂ P25),30 wt%,Cu(NO₃)₂·3H₂O,not specified,Co(NO₃)₂·6H₂O,not specified,Na₂CO₃,"2 M solution, added simultaneously with metal ion solution",,,,,CuCo/TiO₂ catalyst,70.00,2.00,AIR,,-,_20260323_215148_yang_2016_deactivation_study_of_cuco_catalyst_for_.json,,0,,0,,0,,,
1,(PPh₃)₃[Pt(SnCl₃)₅],heterometallic precursor,γ-Al₂O₃,support,,,,,,,,,Pt–Sn/Al₂O₃ catalyst,450.00,10.00,,Pt Sn,-,_20260323_221909_zharova_2018_pt_snal_2_o_3_catalyst_for_the_select.json,,0,,0,,0,,,
1,CNTs,100 mg,H₂SO₄,"3:1 concentrated mixture with HNO₃, 40 mL total",HNO₃,"3:1 concentrated mixture with H₂SO₄, 40 mL total",,,,,,,carboxylated CNTs,,,AIR,,-,_20260323_222014_zhu_2018_dry_reforming_of_methane_over_palladium_p.json,,0,,0,,0,,,
2,carboxylated CNTs,100 mg,PtCl₂,"12.5 mM in ethylene glycol, 30 mL total",PdCl₂,"12.5 mM in ethylene glycol, 30 mL total",ethylene glycol,30 mL,,,,,Pt-Pd/CNTs (bimetallic nanoparticle catalyst),,,AIR,,-,_20260323_222014_zhu_2018_dry_reforming_of_methane_over_palladium_p.json,,0,,0,,0,,,189.85
3,Pt-Pd/CNTs,0.4 g,Y-zeolite,1.6 g,,,,,,,,,Pt-Pd/CNT-zeolite composite catalyst for dry reforming,649.85,,CO,,-,_20260323_222014_zhu_2018_dry_reforming_of_methane_over_palladium_p.json,,0,,0,,0,,,
1,graphene oxide (GO),10 mg,cetyltrimethylammonium bromide (CTAB),15 mg,PdCl₂,14.2 mg,NiCl₂·6H₂O,5.0 mg,Ce(NO₃)₃·6H₂O,7.1 mg,NaBH₄,30 mg,Pd₀.₈Ni₀.₂₂-CeO₂/rGO,,4.00,AIR,,-,_20260323_222042_zhou_2018_rgo_supported_pdni_ceo2_nanocomposite_as.json,,0,,0,,0,yes,4.00,
1,PdCl₂,0.02 M aqueous solution (pH = 2),CoCl₂,aqueous solution,carbon black (Vulcan-XC-72R),1 mg/mL dispersion in H₂O/EtOH (1:1 v/v),KBH₄,excessive powder,ethanol,as received,deionized water,as solvent,as-synthesized PdCo/C catalyst,,,AIR,PdCo,-,_20260323_222113_zhao_2018_pdco_bimetallic_nano_electrocatalyst_as_.json,,0,,0,,0,yes,1.50,
2,as-synthesized PdCo/C catalyst,not specified,,,,,,,,,,,"HT-0h, HT-4h, HT-8h, HT-16h, or HT-24h PdCo/C catalyst",200.00,4.00,AR,PdCo,-,_20260323_222113_zhao_2018_pdco_bimetallic_nano_electrocatalyst_as_.json,,0,,0,,0,,,
1,CuO/γ-Al₂O₃,substrate,bis(cyclopentadienyl) nickel (Ni(cp)₂),"vapor precursor, 110°C vessel",O₃,"oxidant, 5 s pulse at 200 sccm",,,,,,,Ni-decorated CuO/γ-Al₂O₃ (ALD-Ni₁Cu₈/γ-Al₂O₃ precursor),,,N₂,,-,_20260323_222201_zhao_2017_atomic_layer_deposition_of_ni_on_cu_nano.json,,0,,0,,0,,,110.00
2,Ni-decorated CuO/γ-Al₂O₃,as-prepared,H₂,"pure, flowing",,,,,,,,,ALD-Ni₁Cu₈/γ-Al₂O₃ (reduced bimetallic catalyst with Ni-Cu alloy nanoparticles),500.00,1.00,HE,,-,_20260323_222201_zhao_2017_atomic_layer_deposition_of_ni_on_cu_nano.json,,0,,0,,0,,,
1,Mn(NO3)2 aqueous solution,6 mmol total metal ions,Co(NO3)2·6H2O,"variable, to achieve Mn:Co = 1:0; 3:1; 2:1; 1:1; 1:2; 1:3; 0:1",,,,,,,,,alkaline precipitate (pH ≈ 10),,,AIR,,-,_20260323_222426_zhang_2018_nanoscale_center_hollowed_hexagon_mnco2.json,,0,,0,,0,yes,0.17,
2,precipitate from step 1,all,,,,,,,,,,,hydrothermally treated precursor,,,AIR,,-,_20260323_222426_zhang_2018_nanoscale_center_hollowed_hexagon_mnco2.json,,0,,0,,0,,,180.00
3,hydrothermally treated precursor,all,,,,,,,,,,,"Mn-Co-O bimetallic oxides (e.g., MnCo₂O₄ spinel)",400.00,4.00,AIR,,-,_20260323_222426_zhang_2018_nanoscale_center_hollowed_hexagon_mnco2.json,,0,,0,,0,,,
1,ZrO₂,400 mg,PdCl₂,10 mg,NiCl₂·6H₂O,53.5 mg,lysine aqueous solution,not specified,NaBH₄ aqueous solution (0.05 M),22 mL,,,Pd-Ni/ZrO₂ bimetallic nanoparticles (BMNPs),,24.00,AIR,,-,_20260323_222613_zhang_2018_pd_ni_bimetallic_nanoparticles_supporte.json,,0,,0,,0,yes,24.00,
